Repository: faical-yannick-congo/Isotherm_Data_Parser

File: iso_main/TGA/Data_Files/JSON/json_aliq/20150609_sheet2_8852_Aliq2_CO2_20C_45Bar_TGA.json
{
    "content": [
        {
            "Z": {
                "unit": "---",
                "value": 1.000006216992908
            },
            "concentration": {
                "prefix": "",
                "unit": "mmol/g",
                "value": 0.0
            },
            "elap_time": {
                "unit": "min",
                "value": 355.7
            },
            "index": 1,
            "pressure": {
                "unit": "Bar",
                "value": 0.0001759765364618051
            },
            "sample_temp": {
                "unit": "C",
                "value": 19.77
            },
            "weights": [
                {
                    "prefix": "",
                    "unit": "mg",
                    "value": 83.2281
                },
                {
                    "prefix": "",
                    "unit": "% chg",
                    "value": 0.0
                }
            ]
        },
        {
            "Z": {
                "unit": "---",
                "value": 0.9978996937187632
            },
            "concentration": {
                "prefix": "",
                "unit": "mmol/g",
                "value": 1.4775270207637143
            },
            "elap_time": {
                "unit": "min",
                "value": 387.1
            },
            "index": 2,
            "pressure": {
                "unit": "Bar",
                "value": 0.4029409412078389
            },
            "sample_temp": {
                "unit": "C",
                "value": 20.16
            },
            "weights": [
                {
                    "prefix": "",
                    "unit": "mg",
                    "value": 88.5922
                },
                {
                    "prefix": "",
                    "unit": "% chg",
                    "value": 6.445
                }
            ]
        },
        {
            "Z": {
                "unit": "---",
                "value": 0.9965004356164954
            },
            "concentration": {
                "prefix": "",
                "unit": "mmol/g",
                "value": 1.8260860582668963
            },
            "elap_time": {
                "unit": "min",
                "value": 418.3
            },
            "index": 3,
            "pressure": {
                "unit": "Bar",
                "value": 0.6690454606052526
            },
            "sample_temp": {
                "unit": "C",
                "value": 20.16
            },
            "weights": [
                {
                    "prefix": "",
                    "unit": "mg",
                    "value": 89.8377
                },
                {
                    "prefix": "",
                    "unit": "% chg",
                    "value": 7.942
                }
            ]
        },
        {
            "Z": {
                "unit": "---",
                "value": 0.9950870572806586
            },
            "concentration": {
                "prefix": "",
                "unit": "mmol/g",
                "value": 2.0490697395529156
            },
            "elap_time": {
                "unit": "min",
                "value": 449.6
            },
            "index": 4,
            "pressure": {
                "unit": "Bar",
                "value": 0.9373003599520063
            },
            "sample_temp": {
                "unit": "C",
                "value": 20.16
            },
            "weights": [
                {
                    "prefix": "",
                    "unit": "mg",
                    "value": 90.623
                },
                {
                    "prefix": "",
                    "unit": "% chg",
                    "value": 8.885
                }
            ]
        },
        {
            "Z": {
                "unit": "---",
                "value": 0.9930627751283702
            },
            "concentration": {
                "prefix": "",
                "unit": "mmol/g",
                "value": 2.3072053213276074
            },
            "elap_time": {
                "unit": "min",
                "value": 481.0
            },
            "index": 5,
            "pressure": {
                "unit": "Bar",
                "value": 1.320119984002133
            },
            "sample_temp": {
                "unit": "C",
                "value": 20.13
            },
            "weights": [
                {
                    "prefix": "",
                    "unit": "mg",
                    "value": 91.5235
                },
                {
                    "prefix": "",
                    "unit": "% chg",
                    "value": 9.967
                }
            ]
        },
        {
            "Z": {
                "unit": "---",
                "value": 0.990352691575737
            },
            "concentration": {
                "prefix": "",
                "unit": "mmol/g",
                "value": 2.4709075818458426
            },
            "elap_time": {
                "unit": "min",
                "value": 512.4
            },
            "index": 6,
            "pressure": {
                "unit": "Bar",
                "value": 1.8323596853752833
            },
            "sample_temp": {
                "unit": "C",
                "value": 20.18
            },
            "weights": [
                {
                    "prefix": "",
                    "unit": "mg",
                    "value": 92.0628
                },
                {
                    "prefix": "",
                    "unit": "% chg",
                    "value": 10.615
                }
            ]
        },
        {
            "Z": {
                "unit": "---",
                "value": 0.9823488925179822
            },
            "concentration": {
                "prefix": "",
                "unit": "mmol/g",
                "value": 2.7397574738815162
            },
            "elap_time": {
                "unit": "min",
                "value": 543.9
            },
            "index": 7,
            "pressure": {
                "unit": "Bar",
                "value": 3.3313971470470602
            },
            "sample_temp": {
                "unit": "C",
                "value": 20.18
            },
            "weights": [
                {
                    "prefix": "",
                    "unit": "mg",
                    "value": 92.8692
                },
                {
                    "prefix": "",
                    "unit": "% chg",
                    "value": 11.584
                }
            ]
        },
        {
            "Z": {
                "unit": "---",
                "value": 0.9639778720936308
            },
            "concentration": {
                "prefix": "",
                "unit": "mmol/g",
                "value": 3.0123978538358314
            },
            "elap_time": {
                "unit": "min",
                "value": 575.8
            },
            "index": 8,
            "pressure": {
                "unit": "Bar",
                "value": 6.694920677243034
            },
            "sample_temp": {
                "unit": "C",
                "value": 20.03
            },
            "weights": [
                {
                    "prefix": "",
                    "unit": "mg",
                    "value": 93.4564
                },
                {
                    "prefix": "",
                    "unit": "% chg",
                    "value": 12.289
                }
            ]
        },
        {
            "Z": {
                "unit": "---",
                "value": 0.9457371752086359
            },
            "concentration": {
                "prefix": "",
                "unit": "mmol/g",
                "value": 3.1454072907047306
            },
            "elap_time": {
                "unit": "min",
                "value": 607.7
            },
            "index": 9,
            "pressure": {
                "unit": "Bar",
                "value": 9.970585255299293
            },
            "sample_temp": {
                "unit": "C",
                "value": 20.22
            },
            "weights": [
                {
                    "prefix": "",
                    "unit": "mg",
                    "value": 93.5282
                },
                {
                    "prefix": "",
                    "unit": "% chg",
                    "value": 12.376
                }
            ]
        },
        {
            "Z": {
                "unit": "---",
                "value": 0.9271063955611546
            },
            "concentration": {
                "prefix": "",
                "unit": "mmol/g",
                "value": 3.23208907129495
            },
            "elap_time": {
                "unit": "min",
                "value": 639.5
            },
            "index": 10,
            "pressure": {
                "unit": "Bar",
                "value": 13.202199706705771
            },
            "sample_temp": {
                "unit": "C",
                "value": 20.19
            },
            "weights": [
                {
                    "prefix": "",
                    "unit": "mg",
                    "value": 93.4181
                },
                {
                    "prefix": "",
                    "unit": "% chg",
                    "value": 12.243
                }
            ]
        },
        {
            "Z": {
                "unit": "---",
                "value": 0.9074339059130783
            },
            "concentration": {
                "prefix": "",
                "unit": "mmol/g",
                "value": 3.295539918197825
            },
            "elap_time": {
                "unit": "min",
                "value": 671.4
            },
            "index": 11,
            "pressure": {
                "unit": "Bar",
                "value": 16.513270230635914
            },
            "sample_temp": {
                "unit": "C",
                "value": 20.19
            },
            "weights": [
                {
                    "prefix": "",
                    "unit": "mg",
                    "value": 93.193
                },
                {
                    "prefix": "",
                    "unit": "% chg",
                    "value": 11.973
                }
            ]
        },
        {
            "Z": {
                "unit": "---",
                "value": 0.8870990160912803
            },
            "concentration": {
                "prefix": "",
                "unit": "mmol/g",
                "value": 3.345919750572168
            },
            "elap_time": {
                "unit": "min",
                "value": 703.2
            },
            "index": 12,
            "pressure": {
                "unit": "Bar",
                "value": 19.819304092787625
            },
            "sample_temp": {
                "unit": "C",
                "value": 20.18
            },
            "weights": [
                {
                    "prefix": "",
                    "unit": "mg",
                    "value": 92.8984
                },
                {
                    "prefix": "",
                    "unit": "% chg",
                    "value": 11.619
                }
            ]
        },
        {
            "Z": {
                "unit": "---",
                "value": 0.8648615874192822
            },
            "concentration": {
                "prefix": "",
                "unit": "mmol/g",
                "value": 3.382104837476559
            },
            "elap_time": {
                "unit": "min",
                "value": 735.1
            },
            "index": 13,
            "pressure": {
                "unit": "Bar",
                "value": 23.299836021863747
            },
            "sample_temp": {
                "unit": "C",
                "value": 20.17
            },
            "weights": [
                {
                    "prefix": "",
                    "unit": "mg",
                    "value": 92.4992
                },
                {
                    "prefix": "",
                    "unit": "% chg",
                    "value": 11.139
                }
            ]
        },
        {
            "Z": {
                "unit": "---",
                "value": 0.8437485517650876
            },
            "concentration": {
                "prefix": "",
                "unit": "mmol/g",
                "value": 3.4066975245196045
            },
            "elap_time": {
                "unit": "min",
                "value": 767.0
            },
            "index": 14,
            "pressure": {
                "unit": "Bar",
                "value": 26.488173576856415
            },
            "sample_temp": {
                "unit": "C",
                "value": 20.21
            },
            "weights": [
                {
                    "prefix": "",
                    "unit": "mg",
                    "value": 92.075
                },
                {
                    "prefix": "",
                    "unit": "% chg",
                    "value": 10.63
                }
            ]
        },
        {
            "Z": {
                "unit": "---",
                "value": 0.8198572511858665
            },
            "concentration": {
                "prefix": "",
                "unit": "mmol/g",
                "value": 3.4182252859078064
            },
            "elap_time": {
                "unit": "min",
                "value": 798.9
            },
            "index": 15,
            "pressure": {
                "unit": "Bar",
                "value": 29.91733235568591
            },
            "sample_temp": {
                "unit": "C",
                "value": 20.18
            },
            "weights": [
                {
                    "prefix": "",
                    "unit": "mg",
                    "value": 91.5276
                },
                {
                    "prefix": "",
                    "unit": "% chg",
                    "value": 9.972
                }
            ]
        },
        {
            "Z": {
                "unit": "---",
                "value": 0.7944737416311568
            },
            "concentration": {
                "prefix": "",
                "unit": "mmol/g",
                "value": 3.4229509685102686
            },
            "elap_time": {
                "unit": "min",
                "value": 830.9
            },
            "index": 16,
            "pressure": {
                "unit": "Bar",
                "value": 33.38767897613651
            },
            "sample_temp": {
                "unit": "C",
                "value": 20.18
            },
            "weights": [
                {
                    "prefix": "",
                    "unit": "mg",
                    "value": 90.9052
                },
                {
                    "prefix": "",
                    "unit": "% chg",
                    "value": 9.224
                }
            ]
        },
        {
            "Z": {
                "unit": "---",
                "value": 0.7732049507574557
            },
            "concentration": {
                "prefix": "",
                "unit": "mmol/g",
                "value": 3.4221079294354952
            },
            "elap_time": {
                "unit": "min",
                "value": 862.6
            },
            "index": 17,
            "pressure": {
                "unit": "Bar",
                "value": 36.16181042527663
            },
            "sample_temp": {
                "unit": "C",
                "value": 20.21
            },
            "weights": [
                {
                    "prefix": "",
                    "unit": "mg",
                    "value": 90.3543
                },
                {
                    "prefix": "",
                    "unit": "% chg",
                    "value": 8.562
                }
            ]
        },
        {
            "Z": {
                "unit": "---",
                "value": 0.7412895069544407
            },
            "concentration": {
                "prefix": "",
                "unit": "mmol/g",
                "value": 3.399259821687485
            },
            "elap_time": {
                "unit": "min",
                "value": 894.9
            },
            "index": 18,
            "pressure": {
                "unit": "Bar",
                "value": 40.046297826956405
            },
            "sample_temp": {
                "unit": "C",
                "value": 20.2
            },
            "weights": [
                {
                    "prefix": "",
                    "unit": "mg",
                    "value": 89.432
                },
                {
                    "prefix": "",
                    "unit": "% chg",
                    "value": 7.454
                }
            ]
        },
        {
            "Z": {
                "unit": "---",
                "value": 0.7064434463347806
            },
            "concentration": {
                "prefix": "",
                "unit": "mmol/g",
                "value": 3.351517254716226
            },
            "elap_time": {
                "unit": "min",
                "value": 927.5
            },
            "index": 19,
            "pressure": {
                "unit": "Bar",
                "value": 43.947713638181575
            },
            "sample_temp": {
                "unit": "C",
                "value": 20.22
            },
            "weights": [
                {
                    "prefix": "",
                    "unit": "mg",
                    "value": 88.3113
                },
                {
                    "prefix": "",
                    "unit": "% chg",
                    "value": 6.108
                }
            ]
        },
        {
            "Z": {
                "unit": "---",
                "value": 0.7512622512244361
            },
            "concentration": {
                "prefix": "",
                "unit": "mmol/g",
                "value": 3.408436970548227
            },
            "elap_time": {
                "unit": "min",
                "value": 959.9
            },
            "index": 20,
            "pressure": {
                "unit": "Bar",
                "value": 38.85945473936808
            },
            "sample_temp": {
                "unit": "C",
                "value": 20.19
            },
            "weights": [
                {
                    "prefix": "",
                    "unit": "mg",
                    "value": 89.7309
                },
                {
                    "prefix": "",
                    "unit": "% chg",
                    "value": 7.813
                }
            ]
        },
        {
            "Z": {
                "unit": "---",
                "value": 0.7673299936145717
            },
            "concentration": {
                "prefix": "",
                "unit": "mmol/g",
                "value": 3.4214896096748872
            },
            "elap_time": {
                "unit": "min",
                "value": 991.6
            },
            "index": 21,
            "pressure": {
                "unit": "Bar",
                "value": 36.88728702839621
            },
            "sample_temp": {
                "unit": "C",
                "value": 20.18
            },
            "weights": [
                {
                    "prefix": "",
                    "unit": "mg",
                    "value": 90.2008
                },
                {
                    "prefix": "",
                    "unit": "% chg",
                    "value": 8.378
                }
            ]
        },
        {
            "Z": {
                "unit": "---",
                "value": 0.7880363276498602
            },
            "concentration": {
                "prefix": "",
                "unit": "mmol/g",
                "value": 3.427015805761195
            },
            "elap_time": {
                "unit": "min",
                "value": 1023.5
            },
            "index": 22,
            "pressure": {
                "unit": "Bar",
                "value": 34.24168777496334
            },
            "sample_temp": {
                "unit": "C",
                "value": 20.19
            },
            "weights": [
                {
                    "prefix": "",
                    "unit": "mg",
                    "value": 90.7553
                },
                {
                    "prefix": "",
                    "unit": "% chg",
                    "value": 9.044
                }
            ]
        },
        {
            "Z": {
                "unit": "---",
                "value": 0.8153198541538998
            },
            "concentration": {
                "prefix": "",
                "unit": "mmol/g",
                "value": 3.426407207066722
            },
            "elap_time": {
                "unit": "min",
                "value": 1055.7
            },
            "index": 23,
            "pressure": {
                "unit": "Bar",
                "value": 30.56993867484335
            },
            "sample_temp": {
                "unit": "C",
                "value": 20.23
            },
            "weights": [
                {
                    "prefix": "",
                    "unit": "mg",
                    "value": 91.4423
                },
                {
                    "prefix": "",
                    "unit": "% chg",
                    "value": 9.869
                }
            ]
        },
        {
            "Z": {
                "unit": "---",
                "value": 0.8332359552757463
            },
            "concentration": {
                "prefix": "",
                "unit": "mmol/g",
                "value": 3.4190648708321505
            },
            "elap_time": {
                "unit": "min",
                "value": 1087.6
            },
            "index": 24,
            "pressure": {
                "unit": "Bar",
                "value": 28.012229036128517
            },
            "sample_temp": {
                "unit": "C",
                "value": 20.18
            },
            "weights": [
                {
                    "prefix": "",
                    "unit": "mg",
                    "value": 91.8627
                },
                {
                    "prefix": "",
                    "unit": "% chg",
                    "value": 10.375
                }
            ]
        },
        {
            "Z": {
                "unit": "---",
                "value": 0.8605925984163645
            },
            "concentration": {
                "prefix": "",
                "unit": "mmol/g",
                "value": 3.3943442527756305
            },
            "elap_time": {
                "unit": "min",
                "value": 1120.1
            },
            "index": 25,
            "pressure": {
                "unit": "Bar",
                "value": 23.949473403546193
            },
            "sample_temp": {
                "unit": "C",
                "value": 20.16
            },
            "weights": [
                {
                    "prefix": "",
                    "unit": "mg",
                    "value": 92.4412
                },
                {
                    "prefix": "",
                    "unit": "% chg",
                    "value": 11.07
                }
            ]
        },
        {
            "Z": {
                "unit": "---",
                "value": 0.8777413290934402
            },
            "concentration": {
                "prefix": "",
                "unit": "mmol/g",
                "value": 3.367646918737415
            },
            "elap_time": {
                "unit": "min",
                "value": 1152.2
            },
            "index": 26,
            "pressure": {
                "unit": "Bar",
                "value": 21.304747367017733
            },
            "sample_temp": {
                "unit": "C",
                "value": 20.19
            },
            "weights": [
                {
                    "prefix": "",
                    "unit": "mg",
                    "value": 92.7549
                },
                {
                    "prefix": "",
                    "unit": "% chg",
                    "value": 11.447
                }
            ]
        },
        {
            "Z": {
                "unit": "---",
                "value": 0.9032002152751463
            },
            "concentration": {
                "prefix": "",
                "unit": "mmol/g",
                "value": 3.3113673305664566
            },
            "elap_time": {
                "unit": "min",
                "value": 1185.1
            },
            "index": 27,
            "pressure": {
                "unit": "Bar",
                "value": 17.209670710571924
            },
            "sample_temp": {
                "unit": "C",
                "value": 20.18
            },
            "weights": [
                {
                    "prefix": "",
                    "unit": "mg",
                    "value": 93.1519
                },
                {
                    "prefix": "",
                    "unit": "% chg",
                    "value": 11.924
                }
            ]
        },
        {
            "Z": {
                "unit": "---",
                "value": 0.9188624090239951
            },
            "concentration": {
                "prefix": "",
                "unit": "mmol/g",
                "value": 3.2668578385403637
            },
            "elap_time": {
                "unit": "min",
                "value": 1217.6
            },
            "index": 28,
            "pressure": {
                "unit": "Bar",
                "value": 14.60459005465938
            },
            "sample_temp": {
                "unit": "C",
                "value": 20.2
            },
            "weights": [
                {
                    "prefix": "",
                    "unit": "mg",
                    "value": 93.3543
                },
                {
                    "prefix": "",
                    "unit": "% chg",
                    "value": 12.167
                }
            ]
        },
        {
            "Z": {
                "unit": "---",
                "value": 0.9342043248352214
            },
            "concentration": {
                "prefix": "",
                "unit": "mmol/g",
                "value": 3.2056661503253783
            },
            "elap_time": {
                "unit": "min",
                "value": 1250.5
            },
            "index": 29,
            "pressure": {
                "unit": "Bar",
                "value": 11.983814158112251
            },
            "sample_temp": {
                "unit": "C",
                "value": 20.21
            },
            "weights": [
                {
                    "prefix": "",
                    "unit": "mg",
                    "value": 93.4847
                },
                {
                    "prefix": "",
                    "unit": "% chg",
                    "value": 12.323
                }
            ]
        },
        {
            "Z": {
                "unit": "---",
                "value": 0.9495842982641778
            },
            "concentration": {
                "prefix": "",
                "unit": "mmol/g",
                "value": 3.1225160953176494
            },
            "elap_time": {
                "unit": "min",
                "value": 1284.0
            },
            "index": 30,
            "pressure": {
                "unit": "Bar",
                "value": 9.290382615651247
            },
            "sample_temp": {
                "unit": "C",
                "value": 20.22
            },
            "weights": [
                {
                    "prefix": "",
                    "unit": "mg",
                    "value": 93.5321
                },
                {
                    "prefix": "",
                    "unit": "% chg",
                    "value": 12.38
                }
            ]
        },
        {
            "Z": {
                "unit": "---",
                "value": 0.9714074097145311
            },
            "concentration": {
                "prefix": "",
                "unit": "mmol/g",
                "value": 2.92867240635093
            },
            "elap_time": {
                "unit": "min",
                "value": 1321.4
            },
            "index": 31,
            "pressure": {
                "unit": "Bar",
                "value": 5.33435541927743
            },
            "sample_temp": {
                "unit": "C",
                "value": 19.88
            },
            "weights": [
                {
                    "prefix": "",
                    "unit": "mg",
                    "value": 93.3176
                },
                {
                    "prefix": "",
                    "unit": "% chg",
                    "value": 12.123
                }
            ]
        },
        {
            "Z": {
                "unit": "---",
                "value": 0.9896334427004913
            },
            "concentration": {
                "prefix": "",
                "unit": "mmol/g",
                "value": 2.498994397910669
            },
            "elap_time": {
                "unit": "min",
                "value": 1372.5
            },
            "index": 32,
            "pressure": {
                "unit": "Bar",
                "value": 1.9675549926676443
            },
            "sample_temp": {
                "unit": "C",
                "value": 20.17
            },
            "weights": [
                {
                    "prefix": "",
                    "unit": "mg",
                    "value": 92.1497
                },
                {
                    "prefix": "",
                    "unit": "% chg",
                    "value": 10.719
                }
            ]
        },
        {
            "Z": {
                "unit": "---",
                "value": 0.9937385663847698
            },
            "concentration": {
                "prefix": "",
                "unit": "mmol/g",
                "value": 2.247801562203662
            },
            "elap_time": {
                "unit": "min",
                "value": 1429.3
            },
            "index": 33,
            "pressure": {
                "unit": "Bar",
                "value": 1.192738301559792
            },
            "sample_temp": {
                "unit": "C",
                "value": 20.16
            },
            "weights": [
                {
                    "prefix": "",
                    "unit": "mg",
                    "value": 91.3209
                },
                {
                    "prefix": "",
                    "unit": "% chg",
                    "value": 9.724
                }
            ]
        }
    ],
    "dataset": "20150609_8852_Aliq2_CO2_20C_45Bar_TGA.xlsx",
    "header": {
        "absorbate": "CO2",
        "data_logging_interval": {
            "unit1": "min or",
            "unit2": "wt %",
            "value1": 2.0,
            "value2": 0.01
        },
        "equil_crit": [
            {
                "unit1": "wt % in",
                "unit2": "min",
                "value1": 0.01,
                "value2": 2.0
            },
            {
                "unit1": "wt % in",
                "unit2": "min",
                "value1": 0.01,
                "value2": 5.0
            }
        ],
        "experiment": {
            "id": "060915v1",
            "name": "GHP ST Isotherm",
            "started": "06-09-2015"
        },
        "filename": "060915v1.GIs~",
        "heating_rate": {
            "unit": "C/min",
            "value": 1.0
        },
        "max_time": {
            "drying": {
                "unit": "min",
                "value": 60.0
            },
            "equil": {
                "unit": "min",
                "value": 30.0
            }
        },
        "notes": "Aliq #2 with Kalrez (Jarod)",
        "operator": "JH",
        "pressure_steps": [
            "300.000",
            "500.000",
            "700.000",
            "1000.000",
            "1400.000",
            "2500.000",
            "5000.000",
            "7500.000",
            "10000.000",
            "12500.000",
            "15000.000",
            "17500.000",
            "20000.000",
            "22500.000",
            "25000.000",
            "27000.000",
            "30000.000",
            "33000.000",
            "29000.000",
            "27500.000",
            "25500.000",
            "23000.000",
            "21000.000",
            "18000.000",
            "16000.000",
            "13000.000",
            "11000.000",
            "9000.000",
            "7000.000",
            "4000.000",
            "1500.000",
            "900.000"
        ],
        "pump": "New pump - Run 2",
        "run_started": "12:50:01",
        "sample": {
            "lot": "20 degC (Repeat with HT outgas)",
            "name": "RM8852 with UHPCO2 up to 45 bar"
        },
        "temperature": {
            "drying": 110.0,
            "run": {
                "unit": "C",
                "value": 20.0
            }
        }
    }
}

File: iso_main/TGA/Data_Files/JSON/json_aliq/20150609_sheet4_8852_Aliq2_CO2_20C_45Bar_TGA.json
{
    "content": [
        {
            "Z": {
                "unit": "---",
                "value": 1.0000062154157452
            },
            "concentration": {
                "prefix": "",
                "unit": "mmol/g",
                "value": 0.0
            },
            "elap_time": {
                "unit": "min",
                "value": 467.4
            },
            "index": 1,
            "pressure": {
                "unit": "Bar",
                "value": 0.00016797760298626848
            },
            "sample_temp": {
                "unit": "C",
                "value": 19.75
            },
            "weights": [
                {
                    "prefix": "",
                    "unit": "mg",
                    "value": 83.2606
                },
                {
                    "prefix": "",
                    "unit": "% chg",
                    "value": 0.0
                }
            ]
        },
        {
            "Z": {
                "unit": "---",
                "value": 0.9978888456711759
            },
            "concentration": {
                "prefix": "",
                "unit": "mmol/g",
                "value": 1.4763335780036142
            },
            "elap_time": {
                "unit": "min",
                "value": 514.2
            },
            "index": 2,
            "pressure": {
                "unit": "Bar",
                "value": 0.40500599920010666
            },
            "sample_temp": {
                "unit": "C",
                "value": 20.16
            },
            "weights": [
                {
                    "prefix": "",
                    "unit": "mg",
                    "value": 88.6222
                },
                {
                    "prefix": "",
                    "unit": "% chg",
                    "value": 6.44
                }
            ]
        },
        {
            "Z": {
                "unit": "---",
                "value": 0.996511700151438
            },
            "concentration": {
                "prefix": "",
                "unit": "mmol/g",
                "value": 1.8165656696433217
            },
            "elap_time": {
                "unit": "min",
                "value": 556.3
            },
            "index": 3,
            "pressure": {
                "unit": "Bar",
                "value": 0.6666804426076522
            },
            "sample_temp": {
                "unit": "C",
                "value": 20.13
            },
            "weights": [
                {
                    "prefix": "",
                    "unit": "mg",
                    "value": 89.8382
                },
                {
                    "prefix": "",
                    "unit": "% chg",
                    "value": 7.9
                }
            ]
        },
        {
            "Z": {
                "unit": "---",
                "value": 0.9951046450545087
            },
            "concentration": {
                "prefix": "",
                "unit": "mmol/g",
                "value": 2.03833250596592
            },
            "elap_time": {
                "unit": "min",
                "value": 587.6
            },
            "index": 4,
            "pressure": {
                "unit": "Bar",
                "value": 0.9337554992667644
            },
            "sample_temp": {
                "unit": "C",
                "value": 20.14
            },
            "weights": [
                {
                    "prefix": "",
                    "unit": "mg",
                    "value": 90.6195
                },
                {
                    "prefix": "",
                    "unit": "% chg",
                    "value": 8.838
                }
            ]
        },
        {
            "Z": {
                "unit": "---",
                "value": 0.9930691638184115
            },
            "concentration": {
                "prefix": "",
                "unit": "mmol/g",
                "value": 2.2971558923048865
            },
            "elap_time": {
                "unit": "min",
                "value": 619.0
            },
            "index": 5,
            "pressure": {
                "unit": "Bar",
                "value": 1.319209438741501
            },
            "sample_temp": {
                "unit": "C",
                "value": 20.15
            },
            "weights": [
                {
                    "prefix": "",
                    "unit": "mg",
                    "value": 91.5226
                },
                {
                    "prefix": "",
                    "unit": "% chg",
                    "value": 9.923
                }
            ]
        },
        {
            "Z": {
                "unit": "---",
                "value": 0.9903582280256052
            },
            "concentration": {
                "prefix": "",
                "unit": "mmol/g",
                "value": 2.460924665791553
            },
            "elap_time": {
                "unit": "min",
                "value": 650.4
            },
            "index": 6,
            "pressure": {
                "unit": "Bar",
                "value": 1.8311105185975203
            },
            "sample_temp": {
                "unit": "C",
                "value": 20.17
            },
            "weights": [
                {
                    "prefix": "",
                    "unit": "mg",
                    "value": 92.0624
                },
                {
                    "prefix": "",
                    "unit": "% chg",
                    "value": 10.571
                }
            ]
        },
        {
            "Z": {
                "unit": "---",
                "value": 0.982156864294164
            },
            "concentration": {
                "prefix": "",
                "unit": "mmol/g",
                "value": 2.73390038401866
            },
            "elap_time": {
                "unit": "min",
                "value": 681.9
            },
            "index": 7,
            "pressure": {
                "unit": "Bar",
                "value": 3.365628582855619
            },
            "sample_temp": {
                "unit": "C",
                "value": 20.14
            },
            "weights": [
                {
                    "prefix": "",
                    "unit": "mg",
                    "value": 92.88
                },
                {
                    "prefix": "",
                    "unit": "% chg",
                    "value": 11.553
                }
            ]
        },
        {
            "Z": {
                "unit": "---",
                "value": 0.9643314427794164
            },
            "concentration": {
                "prefix": "",
                "unit": "mmol/g",
                "value": 2.9972369757577155
            },
            "elap_time": {
                "unit": "min",
                "value": 713.8
            },
            "index": 8,
            "pressure": {
                "unit": "Bar",
                "value": 6.638482868950806
            },
            "sample_temp": {
                "unit": "C",
                "value": 20.13
            },
            "weights": [
                {
                    "prefix": "",
                    "unit": "mg",
                    "value": 93.445
                },
                {
                    "prefix": "",
                    "unit": "% chg",
                    "value": 12.232
                }
            ]
        },
        {
            "Z": {
                "unit": "---",
                "value": 0.9457014205765021
            },
            "concentration": {
                "prefix": "",
                "unit": "mmol/g",
                "value": 3.132614805908062
            },
            "elap_time": {
                "unit": "min",
                "value": 745.6
            },
            "index": 9,
            "pressure": {
                "unit": "Bar",
                "value": 9.968909478736169
            },
            "sample_temp": {
                "unit": "C",
                "value": 20.15
            },
            "weights": [
                {
                    "prefix": "",
                    "unit": "mg",
                    "value": 93.5182
                },
                {
                    "prefix": "",
                    "unit": "% chg",
                    "value": 12.32
                }
            ]
        },
        {
            "Z": {
                "unit": "---",
                "value": 0.9269472392155402
            },
            "concentration": {
                "prefix": "",
                "unit": "mmol/g",
                "value": 3.2216134108116745
            },
            "elap_time": {
                "unit": "min",
                "value": 777.4
            },
            "index": 10,
            "pressure": {
                "unit": "Bar",
                "value": 13.227898946807091
            },
            "sample_temp": {
                "unit": "C",
                "value": 20.18
            },
            "weights": [
                {
                    "prefix": "",
                    "unit": "mg",
                    "value": 93.4133
                },
                {
                    "prefix": "",
                    "unit": "% chg",
                    "value": 12.194
                }
            ]
        },
        {
            "Z": {
                "unit": "---",
                "value": 0.9072530376364516
            },
            "concentration": {
                "prefix": "",
                "unit": "mmol/g",
                "value": 3.283527970570309
            },
            "elap_time": {
                "unit": "min",
                "value": 809.3
            },
            "index": 11,
            "pressure": {
                "unit": "Bar",
                "value": 16.54512598320224
            },
            "sample_temp": {
                "unit": "C",
                "value": 20.2
            },
            "weights": [
                {
                    "prefix": "",
                    "unit": "mg",
                    "value": 93.1818
                },
                {
                    "prefix": "",
                    "unit": "% chg",
                    "value": 11.916
                }
            ]
        },
        {
            "Z": {
                "unit": "---",
                "value": 0.8870081326822457
            },
            "concentration": {
                "prefix": "",
                "unit": "mmol/g",
                "value": 3.3308013685227844
            },
            "elap_time": {
                "unit": "min",
                "value": 841.1
            },
            "index": 12,
            "pressure": {
                "unit": "Bar",
                "value": 19.84077189708039
            },
            "sample_temp": {
                "unit": "C",
                "value": 20.21
            },
            "weights": [
                {
                    "prefix": "",
                    "unit": "mg",
                    "value": 92.8775
                },
                {
                    "prefix": "",
                    "unit": "% chg",
                    "value": 11.55
                }
            ]
        },
        {
            "Z": {
                "unit": "---",
                "value": 0.8656620012764392
            },
            "concentration": {
                "prefix": "",
                "unit": "mmol/g",
                "value": 3.364861598673453
            },
            "elap_time": {
                "unit": "min",
                "value": 873.0
            },
            "index": 13,
            "pressure": {
                "unit": "Bar",
                "value": 23.179649380082655
            },
            "sample_temp": {
                "unit": "C",
                "value": 20.18
            },
            "weights": [
                {
                    "prefix": "",
                    "unit": "mg",
                    "value": 92.4924
                },
                {
                    "prefix": "",
                    "unit": "% chg",
                    "value": 11.088
                }
            ]
        },
        {
            "Z": {
                "unit": "---",
                "value": 0.8426951363622741
            },
            "concentration": {
                "prefix": "",
                "unit": "mmol/g",
                "value": 3.395563310417866
            },
            "elap_time": {
                "unit": "min",
                "value": 904.9
            },
            "index": 14,
            "pressure": {
                "unit": "Bar",
                "value": 26.630683908812156
            },
            "sample_temp": {
                "unit": "C",
                "value": 20.17
            },
            "weights": [
                {
                    "prefix": "",
                    "unit": "mg",
                    "value": 92.047
                },
                {
                    "prefix": "",
                    "unit": "% chg",
                    "value": 10.553
                }
            ]
        },
        {
            "Z": {
                "unit": "---",
                "value": 0.8202340562543352
            },
            "concentration": {
                "prefix": "",
                "unit": "mmol/g",
                "value": 3.404822144626906
            },
            "elap_time": {
                "unit": "min",
                "value": 936.8
            },
            "index": 15,
            "pressure": {
                "unit": "Bar",
                "value": 29.875136648446873
            },
            "sample_temp": {
                "unit": "C",
                "value": 20.21
            },
            "weights": [
                {
                    "prefix": "",
                    "unit": "mg",
                    "value": 91.5242
                },
                {
                    "prefix": "",
                    "unit": "% chg",
                    "value": 9.925
                }
            ]
        },
        {
            "Z": {
                "unit": "---",
                "value": 0.7930801331143267
            },
            "concentration": {
                "prefix": "",
                "unit": "mmol/g",
                "value": 3.4106703948726986
            },
            "elap_time": {
                "unit": "min",
                "value": 968.7
            },
            "index": 16,
            "pressure": {
                "unit": "Bar",
                "value": 33.572700973203574
            },
            "sample_temp": {
                "unit": "C",
                "value": 20.18
            },
            "weights": [
                {
                    "prefix": "",
                    "unit": "mg",
                    "value": 90.8621
                },
                {
                    "prefix": "",
                    "unit": "% chg",
                    "value": 9.13
                }
            ]
        },
        {
            "Z": {
                "unit": "---",
                "value": 0.7731814116941355
            },
            "concentration": {
                "prefix": "",
                "unit": "mmol/g",
                "value": 3.4090769501720275
            },
            "elap_time": {
                "unit": "min",
                "value": 1000.4
            },
            "index": 17,
            "pressure": {
                "unit": "Bar",
                "value": 36.15592987601653
            },
            "sample_temp": {
                "unit": "C",
                "value": 20.19
            },
            "weights": [
                {
                    "prefix": "",
                    "unit": "mg",
                    "value": 90.3443
                },
                {
                    "prefix": "",
                    "unit": "% chg",
                    "value": 8.508
                }
            ]
        },
        {
            "Z": {
                "unit": "---",
                "value": 0.7412590574185872
            },
            "concentration": {
                "prefix": "",
                "unit": "mmol/g",
                "value": 3.3831595268435493
            },
            "elap_time": {
                "unit": "min",
                "value": 1032.7
            },
            "index": 18,
            "pressure": {
                "unit": "Bar",
                "value": 40.05484868684175
            },
            "sample_temp": {
                "unit": "C",
                "value": 20.21
            },
            "weights": [
                {
                    "prefix": "",
                    "unit": "mg",
                    "value": 89.409
                },
                {
                    "prefix": "",
                    "unit": "% chg",
                    "value": 7.384
                }
            ]
        },
        {
            "Z": {
                "unit": "---",
                "value": 0.7063659905245144
            },
            "concentration": {
                "prefix": "",
                "unit": "mmol/g",
                "value": 3.348517792312885
            },
            "elap_time": {
                "unit": "min",
                "value": 1065.3
            },
            "index": 19,
            "pressure": {
                "unit": "Bar",
                "value": 43.96152512998267
            },
            "sample_temp": {
                "unit": "C",
                "value": 20.23
            },
            "weights": [
                {
                    "prefix": "",
                    "unit": "mg",
                    "value": 88.3348
                },
                {
                    "prefix": "",
                    "unit": "% chg",
                    "value": 6.094
                }
            ]
        },
        {
            "Z": {
                "unit": "---",
                "value": 0.7511640727345414
            },
            "concentration": {
                "prefix": "",
                "unit": "mmol/g",
                "value": 3.3985920711600217
            },
            "elap_time": {
                "unit": "min",
                "value": 1097.7
            },
            "index": 20,
            "pressure": {
                "unit": "Bar",
                "value": 38.88568857485668
            },
            "sample_temp": {
                "unit": "C",
                "value": 20.22
            },
            "weights": [
                {
                    "prefix": "",
                    "unit": "mg",
                    "value": 89.728
                },
                {
                    "prefix": "",
                    "unit": "% chg",
                    "value": 7.768
                }
            ]
        },
        {
            "Z": {
                "unit": "---",
                "value": 0.7672394270382931
            },
            "concentration": {
                "prefix": "",
                "unit": "mmol/g",
                "value": 3.4094669870783663
            },
            "elap_time": {
                "unit": "min",
                "value": 1129.4
            },
            "index": 21,
            "pressure": {
                "unit": "Bar",
                "value": 36.90766564458072
            },
            "sample_temp": {
                "unit": "C",
                "value": 20.2
            },
            "weights": [
                {
                    "prefix": "",
                    "unit": "mg",
                    "value": 90.1908
                },
                {
                    "prefix": "",
                    "unit": "% chg",
                    "value": 8.324
                }
            ]
        },
        {
            "Z": {
                "unit": "---",
                "value": 0.787752819716039
            },
            "concentration": {
                "prefix": "",
                "unit": "mmol/g",
                "value": 3.411980490738247
            },
            "elap_time": {
                "unit": "min",
                "value": 1161.3
            },
            "index": 22,
            "pressure": {
                "unit": "Bar",
                "value": 34.27466604452739
            },
            "sample_temp": {
                "unit": "C",
                "value": 20.18
            },
            "weights": [
                {
                    "prefix": "",
                    "unit": "mg",
                    "value": 90.7308
                },
                {
                    "prefix": "",
                    "unit": "% chg",
                    "value": 8.972
                }
            ]
        },
        {
            "Z": {
                "unit": "---",
                "value": 0.8154796341136911
            },
            "concentration": {
                "prefix": "",
                "unit": "mmol/g",
                "value": 3.410093802250654
            },
            "elap_time": {
                "unit": "min",
                "value": 1193.5
            },
            "index": 23,
            "pressure": {
                "unit": "Bar",
                "value": 30.52934408745501
            },
            "sample_temp": {
                "unit": "C",
                "value": 20.18
            },
            "weights": [
                {
                    "prefix": "",
                    "unit": "mg",
                    "value": 91.4258
                },
                {
                    "prefix": "",
                    "unit": "% chg",
                    "value": 9.807
                }
            ]
        },
        {
            "Z": {
                "unit": "---",
                "value": 0.8338014199831331
            },
            "concentration": {
                "prefix": "",
                "unit": "mmol/g",
                "value": 3.4035094636937555
            },
            "elap_time": {
                "unit": "min",
                "value": 1225.4
            },
            "index": 24,
            "pressure": {
                "unit": "Bar",
                "value": 27.937220370617247
            },
            "sample_temp": {
                "unit": "C",
                "value": 20.2
            },
            "weights": [
                {
                    "prefix": "",
                    "unit": "mg",
                    "value": 91.8564
                },
                {
                    "prefix": "",
                    "unit": "% chg",
                    "value": 10.324
                }
            ]
        },
        {
            "Z": {
                "unit": "---",
                "value": 0.8611105909159438
            },
            "concentration": {
                "prefix": "",
                "unit": "mmol/g",
                "value": 3.3799564793116446
            },
            "elap_time": {
                "unit": "min",
                "value": 1257.8
            },
            "index": 25,
            "pressure": {
                "unit": "Bar",
                "value": 23.873407545660577
            },
            "sample_temp": {
                "unit": "C",
                "value": 20.17
            },
            "weights": [
                {
                    "prefix": "",
                    "unit": "mg",
                    "value": 92.4381
                },
                {
                    "prefix": "",
                    "unit": "% chg",
                    "value": 11.023
                }
            ]
        },
        {
            "Z": {
                "unit": "---",
                "value": 0.8776706077050225
            },
            "concentration": {
                "prefix": "",
                "unit": "mmol/g",
                "value": 3.3527817787605487
            },
            "elap_time": {
                "unit": "min",
                "value": 1289.9
            },
            "index": 26,
            "pressure": {
                "unit": "Bar",
                "value": 21.31336488468204
            },
            "sample_temp": {
                "unit": "C",
                "value": 20.18
            },
            "weights": [
                {
                    "prefix": "",
                    "unit": "mg",
                    "value": 92.7363
                },
                {
                    "prefix": "",
                    "unit": "% chg",
                    "value": 11.381
                }
            ]
        },
        {
            "Z": {
                "unit": "---",
                "value": 0.9029028434726553
            },
            "concentration": {
                "prefix": "",
                "unit": "mmol/g",
                "value": 3.302634803390951
            },
            "elap_time": {
                "unit": "min",
                "value": 1322.8
            },
            "index": 27,
            "pressure": {
                "unit": "Bar",
                "value": 17.262535661911745
            },
            "sample_temp": {
                "unit": "C",
                "value": 20.2
            },
            "weights": [
                {
                    "prefix": "",
                    "unit": "mg",
                    "value": 93.1498
                },
                {
                    "prefix": "",
                    "unit": "% chg",
                    "value": 11.877
                }
            ]
        },
        {
            "Z": {
                "unit": "---",
                "value": 0.9190840835160455
            },
            "concentration": {
                "prefix": "",
                "unit": "mmol/g",
                "value": 3.2540503559513425
            },
            "elap_time": {
                "unit": "min",
                "value": 1355.4
            },
            "index": 28,
            "pressure": {
                "unit": "Bar",
                "value": 14.56716971070524
            },
            "sample_temp": {
                "unit": "C",
                "value": 20.2
            },
            "weights": [
                {
                    "prefix": "",
                    "unit": "mg",
                    "value": 93.3497
                },
                {
                    "prefix": "",
                    "unit": "% chg",
                    "value": 12.118
                }
            ]
        },
        {
            "Z": {
                "unit": "---",
                "value": 0.9339295059515966
            },
            "concentration": {
                "prefix": "",
                "unit": "mmol/g",
                "value": 3.19860130760911
            },
            "elap_time": {
                "unit": "min",
                "value": 1388.2
            },
            "index": 29,
            "pressure": {
                "unit": "Bar",
                "value": 12.029985335288627
            },
            "sample_temp": {
                "unit": "C",
                "value": 20.2
            },
            "weights": [
                {
                    "prefix": "",
                    "unit": "mg",
                    "value": 93.4897
                },
                {
                    "prefix": "",
                    "unit": "% chg",
                    "value": 12.286
                }
            ]
        },
        {
            "Z": {
                "unit": "---",
                "value": 0.9493709621792876
            },
            "concentration": {
                "prefix": "",
                "unit": "mmol/g",
                "value": 3.1137550435707975
            },
            "elap_time": {
                "unit": "min",
                "value": 1421.7
            },
            "index": 30,
            "pressure": {
                "unit": "Bar",
                "value": 9.327144380749234
            },
            "sample_temp": {
                "unit": "C",
                "value": 20.21
            },
            "weights": [
                {
                    "prefix": "",
                    "unit": "mg",
                    "value": 93.5322
                },
                {
                    "prefix": "",
                    "unit": "% chg",
                    "value": 12.337
                }
            ]
        },
        {
            "Z": {
                "unit": "---",
                "value": 0.9716153272304933
            },
            "concentration": {
                "prefix": "",
                "unit": "mmol/g",
                "value": 2.91398867460208
            },
            "elap_time": {
                "unit": "min",
                "value": 1459.2
            },
            "index": 31,
            "pressure": {
                "unit": "Bar",
                "value": 5.31743634182109
            },
            "sample_temp": {
                "unit": "C",
                "value": 20.23
            },
            "weights": [
                {
                    "prefix": "",
                    "unit": "mg",
                    "value": 93.3034
                },
                {
                    "prefix": "",
                    "unit": "% chg",
                    "value": 12.062
                }
            ]
        },
        {
            "Z": {
                "unit": "---",
                "value": 0.989638398896568
            },
            "concentration": {
                "prefix": "",
                "unit": "mmol/g",
                "value": 2.4899765044816777
            },
            "elap_time": {
                "unit": "min",
                "value": 1510.3
            },
            "index": 32,
            "pressure": {
                "unit": "Bar",
                "value": 1.9659578722836955
            },
            "sample_temp": {
                "unit": "C",
                "value": 20.14
            },
            "weights": [
                {
                    "prefix": "",
                    "unit": "mg",
                    "value": 92.1529
                },
                {
                    "prefix": "",
                    "unit": "% chg",
                    "value": 10.68
                }
            ]
        },
        {
            "Z": {
                "unit": "---",
                "value": 0.9937213635748994
            },
            "concentration": {
                "prefix": "",
                "unit": "mmol/g",
                "value": 2.238727337100754
            },
            "elap_time": {
                "unit": "min",
                "value": 1567.2
            },
            "index": 33,
            "pressure": {
                "unit": "Bar",
                "value": 1.1958592187708306
            },
            "sample_temp": {
                "unit": "C",
                "value": 20.15
            },
            "weights": [
                {
                    "prefix": "",
                    "unit": "mg",
                    "value": 91.323
                },
                {
                    "prefix": "",
                    "unit": "% chg",
                    "value": 9.683
                }
            ]
        }
    ],
    "dataset": "20150609_8852_Aliq2_CO2_20C_45Bar_TGA.xlsx",
    "header": {
        "absorbate": "CO2",
        "data_logging_interval": {
            "unit1": "min or",
            "unit2": "wt %",
            "value1": 2.0,
            "value2": 0.01
        },
        "equil_crit": [
            {
                "unit1": "wt % in",
                "unit2": "min",
                "value1": 0.01,
                "value2": 2.0
            },
            {
                "unit1": "wt % in",
                "unit2": "min",
                "value1": 0.01,
                "value2": 5.0
            }
        ],
        "experiment": {
            "id": "060915v1",
            "name": "GHP ST Isotherm",
            "started": "06-09-2015"
        },
        "filename": "060915v1.GIs~",
        "heating_rate": {
            "unit": "C/min",
            "value": 1.0
        },
        "max_time": {
            "drying": {
                "unit": "min",
                "value": 60.0
            },
            "equil": {
                "unit": "min",
                "value": 30.0
            }
        },
        "notes": "Aliq #2 with Kalrez (Jarod)",
        "operator": "JH",
        "pressure_steps": [
            "300.000",
            "500.000",
            "700.000",
            "1000.000",
            "1400.000",
            "2500.000",
            "5000.000",
            "7500.000",
            "10000.000",
            "12500.000",
            "15000.000",
            "17500.000",
            "20000.000",
            "22500.000",
            "25000.000",
            "27000.000",
            "30000.000",
            "33000.000",
            "29000.000",
            "27500.000",
            "25500.000",
            "23000.000",
            "21000.000",
            "18000.000",
            "16000.000",
            "13000.000",
            "11000.000",
            "9000.000",
            "7000.000",
            "4000.000",
            "1500.000",
            "900.000"
        ],
        "pump": "New pump - Run 2",
        "run_started": "15:17:09",
        "sample": {
            "lot": "20 degC (Repeat with HT outgas)",
            "name": "RM8852 with UHPCO2 up to 45 bar"
        },
        "temperature": {
            "drying": 110.0,
            "run": {
                "unit": "C",
                "value": 20.0
            }
        }
    }
}
