Repository: faical-yannick-congo/Isotherm_Data_Parser

File: iso_main/TGA/Data_Files/JSON/json_aliq/20150623_sheet4_8852_Aliq3_CO2_20C_45Bar_TGA.json
{
    "content": [
        {
            "Z": {
                "unit": "---",
                "value": 1.000006223297034
            },
            "concentration": {
                "prefix": "",
                "unit": "mmol/g",
                "value": 0.0
            },
            "elap_time": {
                "unit": "min",
                "value": 412.3
            },
            "index": 1,
            "pressure": {
                "unit": "Bar",
                "value": 0.0001866417810958539
            },
            "sample_temp": {
                "unit": "C",
                "value": 19.85
            },
            "weights": [
                {
                    "prefix": "",
                    "unit": "mg",
                    "value": 88.2728
                },
                {
                    "prefix": "",
                    "unit": "% chg",
                    "value": 0.0
                }
            ]
        },
        {
            "Z": {
                "unit": "---",
                "value": 0.9978963604456791
            },
            "concentration": {
                "prefix": "",
                "unit": "mmol/g",
                "value": 1.4818383489052716
            },
            "elap_time": {
                "unit": "min",
                "value": 459.2
            },
            "index": 2,
            "pressure": {
                "unit": "Bar",
                "value": 0.4036661778429543
            },
            "sample_temp": {
                "unit": "C",
                "value": 20.18
            },
            "weights": [
                {
                    "prefix": "",
                    "unit": "mg",
                    "value": 93.9817
                },
                {
                    "prefix": "",
                    "unit": "% chg",
                    "value": 6.467
                }
            ]
        },
        {
            "Z": {
                "unit": "---",
                "value": 0.9964980459914902
            },
            "concentration": {
                "prefix": "",
                "unit": "mmol/g",
                "value": 1.8289543635024188
            },
            "elap_time": {
                "unit": "min",
                "value": 500.5
            },
            "index": 3,
            "pressure": {
                "unit": "Bar",
                "value": 0.6695747233702173
            },
            "sample_temp": {
                "unit": "C",
                "value": 20.17
            },
            "weights": [
                {
                    "prefix": "",
                    "unit": "mg",
                    "value": 95.2991
                },
                {
                    "prefix": "",
                    "unit": "% chg",
                    "value": 7.96
                }
            ]
        },
        {
            "Z": {
                "unit": "---",
                "value": 0.9950662475947817
            },
            "concentration": {
                "prefix": "",
                "unit": "mmol/g",
                "value": 2.0543835513334643
            },
            "elap_time": {
                "unit": "min",
                "value": 538.9
            },
            "index": 4,
            "pressure": {
                "unit": "Bar",
                "value": 0.9413518197573656
            },
            "sample_temp": {
                "unit": "C",
                "value": 20.17
            },
            "weights": [
                {
                    "prefix": "",
                    "unit": "mg",
                    "value": 96.1431
                },
                {
                    "prefix": "",
                    "unit": "% chg",
                    "value": 8.916
                }
            ]
        },
        {
            "Z": {
                "unit": "---",
                "value": 0.9930741305704485
            },
            "concentration": {
                "prefix": "",
                "unit": "mmol/g",
                "value": 2.3083365624597443
            },
            "elap_time": {
                "unit": "min",
                "value": 570.3
            },
            "index": 5,
            "pressure": {
                "unit": "Bar",
                "value": 1.3184188774830023
            },
            "sample_temp": {
                "unit": "C",
                "value": 20.16
            },
            "weights": [
                {
                    "prefix": "",
                    "unit": "mg",
                    "value": 97.0855
                },
                {
                    "prefix": "",
                    "unit": "% chg",
                    "value": 9.983
                }
            ]
        },
        {
            "Z": {
                "unit": "---",
                "value": 0.9903506191683977
            },
            "concentration": {
                "prefix": "",
                "unit": "mmol/g",
                "value": 2.472421209253675
            },
            "elap_time": {
                "unit": "min",
                "value": 601.6
            },
            "index": 6,
            "pressure": {
                "unit": "Bar",
                "value": 1.8325436608452204
            },
            "sample_temp": {
                "unit": "C",
                "value": 20.17
            },
            "weights": [
                {
                    "prefix": "",
                    "unit": "mg",
                    "value": 97.6626
                },
                {
                    "prefix": "",
                    "unit": "% chg",
                    "value": 10.637
                }
            ]
        },
        {
            "Z": {
                "unit": "---",
                "value": 0.9820834644050387
            },
            "concentration": {
                "prefix": "",
                "unit": "mmol/g",
                "value": 2.7455226569747007
            },
            "elap_time": {
                "unit": "min",
                "value": 633.2
            },
            "index": 7,
            "pressure": {
                "unit": "Bar",
                "value": 3.379285428609519
            },
            "sample_temp": {
                "unit": "C",
                "value": 20.14
            },
            "weights": [
                {
                    "prefix": "",
                    "unit": "mg",
                    "value": 98.5401
                },
                {
                    "prefix": "",
                    "unit": "% chg",
                    "value": 11.631
                }
            ]
        },
        {
            "Z": {
                "unit": "---",
                "value": 0.9643145795661112
            },
            "concentration": {
                "prefix": "",
                "unit": "mmol/g",
                "value": 3.0014651814562394
            },
            "elap_time": {
                "unit": "min",
                "value": 665.0
            },
            "index": 8,
            "pressure": {
                "unit": "Bar",
                "value": 6.6377669644047455
            },
            "sample_temp": {
                "unit": "C",
                "value": 20.08
            },
            "weights": [
                {
                    "prefix": "",
                    "unit": "mg",
                    "value": 99.1375
                },
                {
                    "prefix": "",
                    "unit": "% chg",
                    "value": 12.308
                }
            ]
        },
        {
            "Z": {
                "unit": "---",
                "value": 0.9454181332916418
            },
            "concentration": {
                "prefix": "",
                "unit": "mmol/g",
                "value": 3.1353654771906534
            },
            "elap_time": {
                "unit": "min",
                "value": 696.9
            },
            "index": 9,
            "pressure": {
                "unit": "Bar",
                "value": 10.018792161045193
            },
            "sample_temp": {
                "unit": "C",
                "value": 20.15
            },
            "weights": [
                {
                    "prefix": "",
                    "unit": "mg",
                    "value": 99.23
                },
                {
                    "prefix": "",
                    "unit": "% chg",
                    "value": 12.413
                }
            ]
        },
        {
            "Z": {
                "unit": "---",
                "value": 0.9271576557054744
            },
            "concentration": {
                "prefix": "",
                "unit": "mmol/g",
                "value": 3.216543888289559
            },
            "elap_time": {
                "unit": "min",
                "value": 728.7
            },
            "index": 10,
            "pressure": {
                "unit": "Bar",
                "value": 13.202538328222904
            },
            "sample_temp": {
                "unit": "C",
                "value": 20.25
            },
            "weights": [
                {
                    "prefix": "",
                    "unit": "mg",
                    "value": 99.1263
                },
                {
                    "prefix": "",
                    "unit": "% chg",
                    "value": 12.295
                }
            ]
        },
        {
            "Z": {
                "unit": "---",
                "value": 0.9068860425386985
            },
            "concentration": {
                "prefix": "",
                "unit": "mmol/g",
                "value": 3.278031096641615
            },
            "elap_time": {
                "unit": "min",
                "value": 760.5
            },
            "index": 11,
            "pressure": {
                "unit": "Bar",
                "value": 16.598160245300626
            },
            "sample_temp": {
                "unit": "C",
                "value": 20.16
            },
            "weights": [
                {
                    "prefix": "",
                    "unit": "mg",
                    "value": 98.8967
                },
                {
                    "prefix": "",
                    "unit": "% chg",
                    "value": 12.035
                }
            ]
        },
        {
            "Z": {
                "unit": "---",
                "value": 0.8867155425028175
            },
            "concentration": {
                "prefix": "",
                "unit": "mmol/g",
                "value": 3.320164222950874
            },
            "elap_time": {
                "unit": "min",
                "value": 792.4
            },
            "index": 12,
            "pressure": {
                "unit": "Bar",
                "value": 19.88288361551793
            },
            "sample_temp": {
                "unit": "C",
                "value": 20.19
            },
            "weights": [
                {
                    "prefix": "",
                    "unit": "mg",
                    "value": 98.586
                },
                {
                    "prefix": "",
                    "unit": "% chg",
                    "value": 11.683
                }
            ]
        },
        {
            "Z": {
                "unit": "---",
                "value": 0.8651180923237455
            },
            "concentration": {
                "prefix": "",
                "unit": "mmol/g",
                "value": 3.3489092248221484
            },
            "elap_time": {
                "unit": "min",
                "value": 824.2
            },
            "index": 13,
            "pressure": {
                "unit": "Bar",
                "value": 23.257728302892946
            },
            "sample_temp": {
                "unit": "C",
                "value": 20.16
            },
            "weights": [
                {
                    "prefix": "",
                    "unit": "mg",
                    "value": 98.1836
                },
                {
                    "prefix": "",
                    "unit": "% chg",
                    "value": 11.227
                }
            ]
        },
        {
            "Z": {
                "unit": "---",
                "value": 0.8423941697867027
            },
            "concentration": {
                "prefix": "",
                "unit": "mmol/g",
                "value": 3.368697426929126
            },
            "elap_time": {
                "unit": "min",
                "value": 856.1
            },
            "index": 14,
            "pressure": {
                "unit": "Bar",
                "value": 26.68761231835755
            },
            "sample_temp": {
                "unit": "C",
                "value": 20.21
            },
            "weights": [
                {
                    "prefix": "",
                    "unit": "mg",
                    "value": 97.7086
                },
                {
                    "prefix": "",
                    "unit": "% chg",
                    "value": 10.689
                }
            ]
        },
        {
            "Z": {
                "unit": "---",
                "value": 0.8200644815129153
            },
            "concentration": {
                "prefix": "",
                "unit": "mmol/g",
                "value": 3.37950360620853
            },
            "elap_time": {
                "unit": "min",
                "value": 888.0
            },
            "index": 15,
            "pressure": {
                "unit": "Bar",
                "value": 29.873886148513527
            },
            "sample_temp": {
                "unit": "C",
                "value": 20.14
            },
            "weights": [
                {
                    "prefix": "",
                    "unit": "mg",
                    "value": 97.2028
                },
                {
                    "prefix": "",
                    "unit": "% chg",
                    "value": 10.116
                }
            ]
        },
        {
            "Z": {
                "unit": "---",
                "value": 0.7932701372271797
            },
            "concentration": {
                "prefix": "",
                "unit": "mmol/g",
                "value": 3.3779291246764243
            },
            "elap_time": {
                "unit": "min",
                "value": 919.9
            },
            "index": 16,
            "pressure": {
                "unit": "Bar",
                "value": 33.56380082655646
            },
            "sample_temp": {
                "unit": "C",
                "value": 20.22
            },
            "weights": [
                {
                    "prefix": "",
                    "unit": "mg",
                    "value": 96.5205
                },
                {
                    "prefix": "",
                    "unit": "% chg",
                    "value": 9.343
                }
            ]
        },
        {
            "Z": {
                "unit": "---",
                "value": 0.7730770708355226
            },
            "concentration": {
                "prefix": "",
                "unit": "mmol/g",
                "value": 3.362801812788385
            },
            "elap_time": {
                "unit": "min",
                "value": 951.6
            },
            "index": 17,
            "pressure": {
                "unit": "Bar",
                "value": 36.17800826556459
            },
            "sample_temp": {
                "unit": "C",
                "value": 20.21
            },
            "weights": [
                {
                    "prefix": "",
                    "unit": "mg",
                    "value": 95.9449
                },
                {
                    "prefix": "",
                    "unit": "% chg",
                    "value": 8.691
                }
            ]
        },
        {
            "Z": {
                "unit": "---",
                "value": 0.7411389450525139
            },
            "concentration": {
                "prefix": "",
                "unit": "mmol/g",
                "value": 3.3391026830121278
            },
            "elap_time": {
                "unit": "min",
                "value": 983.9
            },
            "index": 18,
            "pressure": {
                "unit": "Bar",
                "value": 40.03397946940408
            },
            "sample_temp": {
                "unit": "C",
                "value": 20.14
            },
            "weights": [
                {
                    "prefix": "",
                    "unit": "mg",
                    "value": 95.02
                },
                {
                    "prefix": "",
                    "unit": "% chg",
                    "value": 7.644
                }
            ]
        },
        {
            "Z": {
                "unit": "---",
                "value": 0.7063729408559012
            },
            "concentration": {
                "prefix": "",
                "unit": "mmol/g",
                "value": 3.2926437234983155
            },
            "elap_time": {
                "unit": "min",
                "value": 1016.4
            },
            "index": 19,
            "pressure": {
                "unit": "Bar",
                "value": 43.96078656179176
            },
            "sample_temp": {
                "unit": "C",
                "value": 20.23
            },
            "weights": [
                {
                    "prefix": "",
                    "unit": "mg",
                    "value": 93.8952
                },
                {
                    "prefix": "",
                    "unit": "% chg",
                    "value": 6.369
                }
            ]
        },
        {
            "Z": {
                "unit": "---",
                "value": 0.751490404707056
            },
            "concentration": {
                "prefix": "",
                "unit": "mmol/g",
                "value": 3.354652456804695
            },
            "elap_time": {
                "unit": "min",
                "value": 1048.9
            },
            "index": 20,
            "pressure": {
                "unit": "Bar",
                "value": 38.851309158778825
            },
            "sample_temp": {
                "unit": "C",
                "value": 20.23
            },
            "weights": [
                {
                    "prefix": "",
                    "unit": "mg",
                    "value": 95.3492
                },
                {
                    "prefix": "",
                    "unit": "% chg",
                    "value": 8.017
                }
            ]
        },
        {
            "Z": {
                "unit": "---",
                "value": 0.7675790485698121
            },
            "concentration": {
                "prefix": "",
                "unit": "mmol/g",
                "value": 3.366446698930427
            },
            "elap_time": {
                "unit": "min",
                "value": 1080.6
            },
            "index": 21,
            "pressure": {
                "unit": "Bar",
                "value": 36.883362218370884
            },
            "sample_temp": {
                "unit": "C",
                "value": 20.24
            },
            "weights": [
                {
                    "prefix": "",
                    "unit": "mg",
                    "value": 95.8152
                },
                {
                    "prefix": "",
                    "unit": "% chg",
                    "value": 8.544
                }
            ]
        },
        {
            "Z": {
                "unit": "---",
                "value": 0.7880628263220281
            },
            "concentration": {
                "prefix": "",
                "unit": "mmol/g",
                "value": 3.3855576069905027
            },
            "elap_time": {
                "unit": "min",
                "value": 1112.5
            },
            "index": 22,
            "pressure": {
                "unit": "Bar",
                "value": 34.24654712704972
            },
            "sample_temp": {
                "unit": "C",
                "value": 20.21
            },
            "weights": [
                {
                    "prefix": "",
                    "unit": "mg",
                    "value": 96.418
                },
                {
                    "prefix": "",
                    "unit": "% chg",
                    "value": 9.227
                }
            ]
        },
        {
            "Z": {
                "unit": "---",
                "value": 0.8150836767392625
            },
            "concentration": {
                "prefix": "",
                "unit": "mmol/g",
                "value": 3.3895578792587475
            },
            "elap_time": {
                "unit": "min",
                "value": 1144.6
            },
            "index": 23,
            "pressure": {
                "unit": "Bar",
                "value": 30.599130782562323
            },
            "sample_temp": {
                "unit": "C",
                "value": 20.22
            },
            "weights": [
                {
                    "prefix": "",
                    "unit": "mg",
                    "value": 97.1149
                },
                {
                    "prefix": "",
                    "unit": "% chg",
                    "value": 10.017
                }
            ]
        },
        {
            "Z": {
                "unit": "---",
                "value": 0.8330185699660186
            },
            "concentration": {
                "prefix": "",
                "unit": "mmol/g",
                "value": 3.380190906532317
            },
            "elap_time": {
                "unit": "min",
                "value": 1176.5
            },
            "index": 24,
            "pressure": {
                "unit": "Bar",
                "value": 28.04694574056792
            },
            "sample_temp": {
                "unit": "C",
                "value": 20.19
            },
            "weights": [
                {
                    "prefix": "",
                    "unit": "mg",
                    "value": 97.524
                },
                {
                    "prefix": "",
                    "unit": "% chg",
                    "value": 10.48
                }
            ]
        },
        {
            "Z": {
                "unit": "---",
                "value": 0.860762533791704
            },
            "concentration": {
                "prefix": "",
                "unit": "mmol/g",
                "value": 3.365029042587378
            },
            "elap_time": {
                "unit": "min",
                "value": 1209.0
            },
            "index": 25,
            "pressure": {
                "unit": "Bar",
                "value": 23.937712305025997
            },
            "sample_temp": {
                "unit": "C",
                "value": 20.21
            },
            "weights": [
                {
                    "prefix": "",
                    "unit": "mg",
                    "value": 98.1401
                },
                {
                    "prefix": "",
                    "unit": "% chg",
                    "value": 11.178
                }
            ]
        },
        {
            "Z": {
                "unit": "---",
                "value": 0.8778206102411898
            },
            "concentration": {
                "prefix": "",
                "unit": "mmol/g",
                "value": 3.344152985382752
            },
            "elap_time": {
                "unit": "min",
                "value": 1241.1
            },
            "index": 26,
            "pressure": {
                "unit": "Bar",
                "value": 21.292286361818423
            },
            "sample_temp": {
                "unit": "C",
                "value": 20.19
            },
            "weights": [
                {
                    "prefix": "",
                    "unit": "mg",
                    "value": 98.4681
                },
                {
                    "prefix": "",
                    "unit": "% chg",
                    "value": 11.55
                }
            ]
        },
        {
            "Z": {
                "unit": "---",
                "value": 0.9026263957673244
            },
            "concentration": {
                "prefix": "",
                "unit": "mmol/g",
                "value": 3.301083581673363
            },
            "elap_time": {
                "unit": "min",
                "value": 1274.0
            },
            "index": 27,
            "pressure": {
                "unit": "Bar",
                "value": 17.305937874950004
            },
            "sample_temp": {
                "unit": "C",
                "value": 20.19
            },
            "weights": [
                {
                    "prefix": "",
                    "unit": "mg",
                    "value": 98.8862
                },
                {
                    "prefix": "",
                    "unit": "% chg",
                    "value": 12.023
                }
            ]
        },
        {
            "Z": {
                "unit": "---",
                "value": 0.9190922964740496
            },
            "concentration": {
                "prefix": "",
                "unit": "mmol/g",
                "value": 3.2537033870192924
            },
            "elap_time": {
                "unit": "min",
                "value": 1306.6
            },
            "index": 28,
            "pressure": {
                "unit": "Bar",
                "value": 14.570823890147981
            },
            "sample_temp": {
                "unit": "C",
                "value": 20.23
            },
            "weights": [
                {
                    "prefix": "",
                    "unit": "mg",
                    "value": 99.0847
                },
                {
                    "prefix": "",
                    "unit": "% chg",
                    "value": 12.248
                }
            ]
        },
        {
            "Z": {
                "unit": "---",
                "value": 0.9341203243720085
            },
            "concentration": {
                "prefix": "",
                "unit": "mmol/g",
                "value": 3.1976845207084192
            },
            "elap_time": {
                "unit": "min",
                "value": 1339.4
            },
            "index": 29,
            "pressure": {
                "unit": "Bar",
                "value": 11.99835088654846
            },
            "sample_temp": {
                "unit": "C",
                "value": 20.21
            },
            "weights": [
                {
                    "prefix": "",
                    "unit": "mg",
                    "value": 99.2135
                },
                {
                    "prefix": "",
                    "unit": "% chg",
                    "value": 12.394
                }
            ]
        },
        {
            "Z": {
                "unit": "---",
                "value": 0.9496581618484369
            },
            "concentration": {
                "prefix": "",
                "unit": "mmol/g",
                "value": 3.1164537493695317
            },
            "elap_time": {
                "unit": "min",
                "value": 1372.9
            },
            "index": 30,
            "pressure": {
                "unit": "Bar",
                "value": 9.277283028929476
            },
            "sample_temp": {
                "unit": "C",
                "value": 20.22
            },
            "weights": [
                {
                    "prefix": "",
                    "unit": "mg",
                    "value": 99.2522
                },
                {
                    "prefix": "",
                    "unit": "% chg",
                    "value": 12.438
                }
            ]
        },
        {
            "Z": {
                "unit": "---",
                "value": 0.9714172751988168
            },
            "concentration": {
                "prefix": "",
                "unit": "mmol/g",
                "value": 2.9286138561944326
            },
            "elap_time": {
                "unit": "min",
                "value": 1410.3
            },
            "index": 31,
            "pressure": {
                "unit": "Bar",
                "value": 5.353146247167044
            },
            "sample_temp": {
                "unit": "C",
                "value": 20.22
            },
            "weights": [
                {
                    "prefix": "",
                    "unit": "mg",
                    "value": 99.013
                },
                {
                    "prefix": "",
                    "unit": "% chg",
                    "value": 12.167
                }
            ]
        },
        {
            "Z": {
                "unit": "---",
                "value": 0.9892402692007434
            },
            "concentration": {
                "prefix": "",
                "unit": "mmol/g",
                "value": 2.522939306964312
            },
            "elap_time": {
                "unit": "min",
                "value": 1461.4
            },
            "index": 32,
            "pressure": {
                "unit": "Bar",
                "value": 2.040822556992401
            },
            "sample_temp": {
                "unit": "C",
                "value": 20.14
            },
            "weights": [
                {
                    "prefix": "",
                    "unit": "mg",
                    "value": 97.8343
                },
                {
                    "prefix": "",
                    "unit": "% chg",
                    "value": 10.832
                }
            ]
        },
        {
            "Z": {
                "unit": "---",
                "value": 0.9937350158661236
            },
            "concentration": {
                "prefix": "",
                "unit": "mmol/g",
                "value": 2.2491732467589873
            },
            "elap_time": {
                "unit": "min",
                "value": 1518.9
            },
            "index": 33,
            "pressure": {
                "unit": "Bar",
                "value": 1.1934102119717371
            },
            "sample_temp": {
                "unit": "C",
                "value": 20.16
            },
            "weights": [
                {
                    "prefix": "",
                    "unit": "mg",
                    "value": 96.8703
                },
                {
                    "prefix": "",
                    "unit": "% chg",
                    "value": 9.74
                }
            ]
        }
    ],
    "dataset": "20150623_8852_Aliq3_CO2_20C_45Bar_TGA.xlsx",
    "header": {
        "absorbate": "CO2",
        "data_logging_interval": {
            "unit1": "min or",
            "unit2": "wt %",
            "value1": 2.0,
            "value2": 0.01
        },
        "equil_crit": [
            {
                "unit1": "wt % in",
                "unit2": "min",
                "value1": 0.01,
                "value2": 2.0
            },
            {
                "unit1": "wt % in",
                "unit2": "min",
                "value1": 0.01,
                "value2": 5.0
            }
        ],
        "experiment": {
            "id": "062315v1",
            "name": "GHP ST Isotherm",
            "started": "06-23-2015"
        },
        "filename": "062315v1.GIs~",
        "heating_rate": {
            "unit": "C/min",
            "value": 1.0
        },
        "max_time": {
            "drying": {
                "unit": "min",
                "value": 60.0
            },
            "equil": {
                "unit": "min",
                "value": 30.0
            }
        },
        "notes": "Aliq #3 with Kalrez (Jarod)",
        "operator": "JH",
        "pressure_steps": [
            "300.000",
            "500.000",
            "700.000",
            "1000.000",
            "1400.000",
            "2500.000",
            "5000.000",
            "7500.000",
            "10000.000",
            "12500.000",
            "15000.000",
            "17500.000",
            "20000.000",
            "22500.000",
            "25000.000",
            "27000.000",
            "30000.000",
            "33000.000",
            "29000.000",
            "27500.000",
            "25500.000",
            "23000.000",
            "21000.000",
            "18000.000",
            "16000.000",
            "13000.000",
            "11000.000",
            "9000.000",
            "7000.000",
            "4000.000",
            "1500.000",
            "900.000"
        ],
        "pump": "New pump - Run 4",
        "run_started": "10:52:31",
        "sample": {
            "lot": "20 degC (Repeat with HT outgas)",
            "name": "RM8852 with UHPCO2 up to 45 bar"
        },
        "temperature": {
            "drying": 110.0,
            "run": {
                "unit": "C",
                "value": 20.0
            }
        }
    }
}
