Repository: faical-yannick-congo/Isotherm_Data_Parser

File: iso_main/TGA/Data_Files/JSON/json_bad/20150601_sheet2_8852_Aliq1_CO2_20C_45Bar_TGA-bad.json
{
    "content": [
        {
            "Z": {
                "unit": "---",
                "value": 1.0000062264463871
            },
            "concentration": {
                "prefix": "",
                "unit": "mmol/g",
                "value": 0.0
            },
            "elap_time": {
                "unit": "min",
                "value": 361.4
            },
            "index": 1,
            "pressure": {
                "unit": "Bar",
                "value": 0.00011198506865751234
            },
            "sample_temp": {
                "unit": "C",
                "value": 19.89
            },
            "weights": [
                {
                    "prefix": "",
                    "unit": "mg",
                    "value": 90.9449
                },
                {
                    "prefix": "",
                    "unit": "% chg",
                    "value": 0.0
                }
            ]
        },
        {
            "Z": {
                "unit": "---",
                "value": 0.9978829612568183
            },
            "concentration": {
                "prefix": "",
                "unit": "mmol/g",
                "value": 1.4705314239923604
            },
            "elap_time": {
                "unit": "min",
                "value": 392.7
            },
            "index": 2,
            "pressure": {
                "unit": "Bar",
                "value": 0.40608052259698707
            },
            "sample_temp": {
                "unit": "C",
                "value": 20.15
            },
            "weights": [
                {
                    "prefix": "",
                    "unit": "mg",
                    "value": 96.7902
                },
                {
                    "prefix": "",
                    "unit": "% chg",
                    "value": 6.427
                }
            ]
        },
        {
            "Z": {
                "unit": "---",
                "value": 0.996496036146835
            },
            "concentration": {
                "prefix": "",
                "unit": "mmol/g",
                "value": 1.8111504992868148
            },
            "elap_time": {
                "unit": "min",
                "value": 424.0
            },
            "index": 3,
            "pressure": {
                "unit": "Bar",
                "value": 0.6697307025729903
            },
            "sample_temp": {
                "unit": "C",
                "value": 20.14
            },
            "weights": [
                {
                    "prefix": "",
                    "unit": "mg",
                    "value": 98.1277
                },
                {
                    "prefix": "",
                    "unit": "% chg",
                    "value": 7.898
                }
            ]
        },
        {
            "Z": {
                "unit": "---",
                "value": 0.9950981398949312
            },
            "concentration": {
                "prefix": "",
                "unit": "mmol/g",
                "value": 2.030024103339473
            },
            "elap_time": {
                "unit": "min",
                "value": 455.3
            },
            "index": 4,
            "pressure": {
                "unit": "Bar",
                "value": 0.9349886681775763
            },
            "sample_temp": {
                "unit": "C",
                "value": 20.14
            },
            "weights": [
                {
                    "prefix": "",
                    "unit": "mg",
                    "value": 98.9778
                },
                {
                    "prefix": "",
                    "unit": "% chg",
                    "value": 8.833
                }
            ]
        },
        {
            "Z": {
                "unit": "---",
                "value": 0.9930613886917375
            },
            "concentration": {
                "prefix": "",
                "unit": "mmol/g",
                "value": 2.2798159523420782
            },
            "elap_time": {
                "unit": "min",
                "value": 486.7
            },
            "index": 5,
            "pressure": {
                "unit": "Bar",
                "value": 1.320827889614718
            },
            "sample_temp": {
                "unit": "C",
                "value": 20.16
            },
            "weights": [
                {
                    "prefix": "",
                    "unit": "mg",
                    "value": 99.9398
                },
                {
                    "prefix": "",
                    "unit": "% chg",
                    "value": 9.89
                }
            ]
        },
        {
            "Z": {
                "unit": "---",
                "value": 0.9903472208596146
            },
            "concentration": {
                "prefix": "",
                "unit": "mmol/g",
                "value": 2.4425103504623764
            },
            "elap_time": {
                "unit": "min",
                "value": 518.1
            },
            "index": 6,
            "pressure": {
                "unit": "Bar",
                "value": 1.8333902146380483
            },
            "sample_temp": {
                "unit": "C",
                "value": 20.18
            },
            "weights": [
                {
                    "prefix": "",
                    "unit": "mg",
                    "value": 100.5407
                },
                {
                    "prefix": "",
                    "unit": "% chg",
                    "value": 10.551
                }
            ]
        },
        {
            "Z": {
                "unit": "---",
                "value": 0.9821854583198069
            },
            "concentration": {
                "prefix": "",
                "unit": "mmol/g",
                "value": 2.704803865910623
            },
            "elap_time": {
                "unit": "min",
                "value": 549.6
            },
            "index": 7,
            "pressure": {
                "unit": "Bar",
                "value": 3.360307958938808
            },
            "sample_temp": {
                "unit": "C",
                "value": 20.14
            },
            "weights": [
                {
                    "prefix": "",
                    "unit": "mg",
                    "value": 101.4392
                },
                {
                    "prefix": "",
                    "unit": "% chg",
                    "value": 11.539
                }
            ]
        },
        {
            "Z": {
                "unit": "---",
                "value": 0.9643834830794458
            },
            "concentration": {
                "prefix": "",
                "unit": "mmol/g",
                "value": 2.94467603625236
            },
            "elap_time": {
                "unit": "min",
                "value": 581.5
            },
            "index": 8,
            "pressure": {
                "unit": "Bar",
                "value": 6.625288628182909
            },
            "sample_temp": {
                "unit": "C",
                "value": 20.08
            },
            "weights": [
                {
                    "prefix": "",
                    "unit": "mg",
                    "value": 102.0671
                },
                {
                    "prefix": "",
                    "unit": "% chg",
                    "value": 12.23
                }
            ]
        },
        {
            "Z": {
                "unit": "---",
                "value": 0.9459509351397482
            },
            "concentration": {
                "prefix": "",
                "unit": "mmol/g",
                "value": 3.0566922388886284
            },
            "elap_time": {
                "unit": "min",
                "value": 613.4
            },
            "index": 9,
            "pressure": {
                "unit": "Bar",
                "value": 9.924955339288095
            },
            "sample_temp": {
                "unit": "C",
                "value": 20.15
            },
            "weights": [
                {
                    "prefix": "",
                    "unit": "mg",
                    "value": 102.167
                },
                {
                    "prefix": "",
                    "unit": "% chg",
                    "value": 12.339
                }
            ]
        },
        {
            "Z": {
                "unit": "---",
                "value": 0.9267953363802027
            },
            "concentration": {
                "prefix": "",
                "unit": "mmol/g",
                "value": 3.1171446945842805
            },
            "elap_time": {
                "unit": "min",
                "value": 645.2
            },
            "index": 10,
            "pressure": {
                "unit": "Bar",
                "value": 13.252345020663912
            },
            "sample_temp": {
                "unit": "C",
                "value": 20.17
            },
            "weights": [
                {
                    "prefix": "",
                    "unit": "mg",
                    "value": 102.0427
                },
                {
                    "prefix": "",
                    "unit": "% chg",
                    "value": 12.203
                }
            ]
        },
        {
            "Z": {
                "unit": "---",
                "value": 0.9071345560214208
            },
            "concentration": {
                "prefix": "",
                "unit": "mmol/g",
                "value": 3.1514309172408996
            },
            "elap_time": {
                "unit": "min",
                "value": 677.1
            },
            "index": 11,
            "pressure": {
                "unit": "Bar",
                "value": 16.562816957738967
            },
            "sample_temp": {
                "unit": "C",
                "value": 20.19
            },
            "weights": [
                {
                    "prefix": "",
                    "unit": "mg",
                    "value": 101.7991
                },
                {
                    "prefix": "",
                    "unit": "% chg",
                    "value": 11.935
                }
            ]
        },
        {
            "Z": {
                "unit": "---",
                "value": 0.886602606193347
            },
            "concentration": {
                "prefix": "",
                "unit": "mmol/g",
                "value": 3.169375205814806
            },
            "elap_time": {
                "unit": "min",
                "value": 708.9
            },
            "index": 12,
            "pressure": {
                "unit": "Bar",
                "value": 19.89859618717504
            },
            "sample_temp": {
                "unit": "C",
                "value": 20.18
            },
            "weights": [
                {
                    "prefix": "",
                    "unit": "mg",
                    "value": 101.4682
                },
                {
                    "prefix": "",
                    "unit": "% chg",
                    "value": 11.571
                }
            ]
        },
        {
            "Z": {
                "unit": "---",
                "value": 0.865326838743947
            },
            "concentration": {
                "prefix": "",
                "unit": "mmol/g",
                "value": 3.1760585903553333
            },
            "elap_time": {
                "unit": "min",
                "value": 740.8
            },
            "index": 13,
            "pressure": {
                "unit": "Bar",
                "value": 23.239350753232902
            },
            "sample_temp": {
                "unit": "C",
                "value": 20.21
            },
            "weights": [
                {
                    "prefix": "",
                    "unit": "mg",
                    "value": 101.0707
                },
                {
                    "prefix": "",
                    "unit": "% chg",
                    "value": 11.134
                }
            ]
        },
        {
            "Z": {
                "unit": "---",
                "value": 0.8426731115859726
            },
            "concentration": {
                "prefix": "",
                "unit": "mmol/g",
                "value": 3.166299465440417
            },
            "elap_time": {
                "unit": "min",
                "value": 772.7
            },
            "index": 14,
            "pressure": {
                "unit": "Bar",
                "value": 26.643415544594053
            },
            "sample_temp": {
                "unit": "C",
                "value": 20.2
            },
            "weights": [
                {
                    "prefix": "",
                    "unit": "mg",
                    "value": 100.5735
                },
                {
                    "prefix": "",
                    "unit": "% chg",
                    "value": 10.587
                }
            ]
        },
        {
            "Z": {
                "unit": "---",
                "value": 0.8194576191535744
            },
            "concentration": {
                "prefix": "",
                "unit": "mmol/g",
                "value": 3.1471151850425985
            },
            "elap_time": {
                "unit": "min",
                "value": 804.6
            },
            "index": 15,
            "pressure": {
                "unit": "Bar",
                "value": 29.973435541927742
            },
            "sample_temp": {
                "unit": "C",
                "value": 20.18
            },
            "weights": [
                {
                    "prefix": "",
                    "unit": "mg",
                    "value": 100.0194
                },
                {
                    "prefix": "",
                    "unit": "% chg",
                    "value": 9.978
                }
            ]
        },
        {
            "Z": {
                "unit": "---",
                "value": 0.7931754278551808
            },
            "concentration": {
                "prefix": "",
                "unit": "mmol/g",
                "value": 3.110048550798276
            },
            "elap_time": {
                "unit": "min",
                "value": 836.5
            },
            "index": 16,
            "pressure": {
                "unit": "Bar",
                "value": 33.55599386748433
            },
            "sample_temp": {
                "unit": "C",
                "value": 20.17
            },
            "weights": [
                {
                    "prefix": "",
                    "unit": "mg",
                    "value": 99.3198
                },
                {
                    "prefix": "",
                    "unit": "% chg",
                    "value": 9.209
                }
            ]
        },
        {
            "Z": {
                "unit": "---",
                "value": 0.7732601113592984
            },
            "concentration": {
                "prefix": "",
                "unit": "mmol/g",
                "value": 3.078276293788274
            },
            "elap_time": {
                "unit": "min",
                "value": 868.3
            },
            "index": 17,
            "pressure": {
                "unit": "Bar",
                "value": 36.15482202373017
            },
            "sample_temp": {
                "unit": "C",
                "value": 20.21
            },
            "weights": [
                {
                    "prefix": "",
                    "unit": "mg",
                    "value": 98.7651
                },
                {
                    "prefix": "",
                    "unit": "% chg",
                    "value": 8.599
                }
            ]
        },
        {
            "Z": {
                "unit": "---",
                "value": 0.7413510509391998
            },
            "concentration": {
                "prefix": "",
                "unit": "mmol/g",
                "value": 3.012655342732195
            },
            "elap_time": {
                "unit": "min",
                "value": 900.6
            },
            "index": 18,
            "pressure": {
                "unit": "Bar",
                "value": 40.034110118650844
            },
            "sample_temp": {
                "unit": "C",
                "value": 20.19
            },
            "weights": [
                {
                    "prefix": "",
                    "unit": "mg",
                    "value": 97.8052
                },
                {
                    "prefix": "",
                    "unit": "% chg",
                    "value": 7.543
                }
            ]
        },
        {
            "Z": {
                "unit": "---",
                "value": 0.7058713695969631
            },
            "concentration": {
                "prefix": "",
                "unit": "mmol/g",
                "value": 2.909770719426271
            },
            "elap_time": {
                "unit": "min",
                "value": 933.1
            },
            "index": 19,
            "pressure": {
                "unit": "Bar",
                "value": 43.95259432075723
            },
            "sample_temp": {
                "unit": "C",
                "value": 20.12
            },
            "weights": [
                {
                    "prefix": "",
                    "unit": "mg",
                    "value": 96.5969
                },
                {
                    "prefix": "",
                    "unit": "% chg",
                    "value": 6.215
                }
            ]
        },
        {
            "Z": {
                "unit": "---",
                "value": 0.751387141128552
            },
            "concentration": {
                "prefix": "",
                "unit": "mmol/g",
                "value": 3.037028196050983
            },
            "elap_time": {
                "unit": "min",
                "value": 965.6
            },
            "index": 20,
            "pressure": {
                "unit": "Bar",
                "value": 38.86853086255166
            },
            "sample_temp": {
                "unit": "C",
                "value": 20.24
            },
            "weights": [
                {
                    "prefix": "",
                    "unit": "mg",
                    "value": 98.1222
                },
                {
                    "prefix": "",
                    "unit": "% chg",
                    "value": 7.892
                }
            ]
        },
        {
            "Z": {
                "unit": "---",
                "value": 0.7674464948481267
            },
            "concentration": {
                "prefix": "",
                "unit": "mmol/g",
                "value": 3.06645609940766
            },
            "elap_time": {
                "unit": "min",
                "value": 997.3
            },
            "index": 21,
            "pressure": {
                "unit": "Bar",
                "value": 36.85914544727369
            },
            "sample_temp": {
                "unit": "C",
                "value": 20.15
            },
            "weights": [
                {
                    "prefix": "",
                    "unit": "mg",
                    "value": 98.5945
                },
                {
                    "prefix": "",
                    "unit": "% chg",
                    "value": 8.411
                }
            ]
        },
        {
            "Z": {
                "unit": "---",
                "value": 0.7879603504965464
            },
            "concentration": {
                "prefix": "",
                "unit": "mmol/g",
                "value": 3.1026409429629975
            },
            "elap_time": {
                "unit": "min",
                "value": 1029.2
            },
            "index": 22,
            "pressure": {
                "unit": "Bar",
                "value": 34.25581389148113
            },
            "sample_temp": {
                "unit": "C",
                "value": 20.2
            },
            "weights": [
                {
                    "prefix": "",
                    "unit": "mg",
                    "value": 99.1782
                },
                {
                    "prefix": "",
                    "unit": "% chg",
                    "value": 9.053
                }
            ]
        },
        {
            "Z": {
                "unit": "---",
                "value": 0.8125748287097112
            },
            "concentration": {
                "prefix": "",
                "unit": "mmol/g",
                "value": 3.1373404832219056
            },
            "elap_time": {
                "unit": "min",
                "value": 1061.3
            },
            "index": 23,
            "pressure": {
                "unit": "Bar",
                "value": 30.943516864418076
            },
            "sample_temp": {
                "unit": "C",
                "value": 20.21
            },
            "weights": [
                {
                    "prefix": "",
                    "unit": "mg",
                    "value": 99.836
                },
                {
                    "prefix": "",
                    "unit": "% chg",
                    "value": 9.776
                }
            ]
        },
        {
            "Z": {
                "unit": "---",
                "value": 0.8332281064862245
            },
            "concentration": {
                "prefix": "",
                "unit": "mmol/g",
                "value": 3.1615049775887303
            },
            "elap_time": {
                "unit": "min",
                "value": 1093.3
            },
            "index": 24,
            "pressure": {
                "unit": "Bar",
                "value": 28.020043994134113
            },
            "sample_temp": {
                "unit": "C",
                "value": 20.2
            },
            "weights": [
                {
                    "prefix": "",
                    "unit": "mg",
                    "value": 100.3609
                },
                {
                    "prefix": "",
                    "unit": "% chg",
                    "value": 10.354
                }
            ]
        },
        {
            "Z": {
                "unit": "---",
                "value": 0.8600402418066484
            },
            "concentration": {
                "prefix": "",
                "unit": "mmol/g",
                "value": 3.1781366711190913
            },
            "elap_time": {
                "unit": "min",
                "value": 1125.8
            },
            "index": 25,
            "pressure": {
                "unit": "Bar",
                "value": 24.03917211038528
            },
            "sample_temp": {
                "unit": "C",
                "value": 20.18
            },
            "weights": [
                {
                    "prefix": "",
                    "unit": "mg",
                    "value": 100.9734
                },
                {
                    "prefix": "",
                    "unit": "% chg",
                    "value": 11.027
                }
            ]
        },
        {
            "Z": {
                "unit": "---",
                "value": 0.8775991246796903
            },
            "concentration": {
                "prefix": "",
                "unit": "mmol/g",
                "value": 3.1764133039147002
            },
            "elap_time": {
                "unit": "min",
                "value": 1158.0
            },
            "index": 26,
            "pressure": {
                "unit": "Bar",
                "value": 21.329592054392744
            },
            "sample_temp": {
                "unit": "C",
                "value": 20.2
            },
            "weights": [
                {
                    "prefix": "",
                    "unit": "mg",
                    "value": 101.3175
                },
                {
                    "prefix": "",
                    "unit": "% chg",
                    "value": 11.405
                }
            ]
        },
        {
            "Z": {
                "unit": "---",
                "value": 0.902347365901012
            },
            "concentration": {
                "prefix": "",
                "unit": "mmol/g",
                "value": 3.161359280224775
            },
            "elap_time": {
                "unit": "min",
                "value": 1190.9
            },
            "index": 27,
            "pressure": {
                "unit": "Bar",
                "value": 17.351745100653247
            },
            "sample_temp": {
                "unit": "C",
                "value": 20.19
            },
            "weights": [
                {
                    "prefix": "",
                    "unit": "mg",
                    "value": 101.7454
                },
                {
                    "prefix": "",
                    "unit": "% chg",
                    "value": 11.876
                }
            ]
        },
        {
            "Z": {
                "unit": "---",
                "value": 0.9189720838722645
            },
            "concentration": {
                "prefix": "",
                "unit": "mmol/g",
                "value": 3.1341285708295388
            },
            "elap_time": {
                "unit": "min",
                "value": 1223.4
            },
            "index": 28,
            "pressure": {
                "unit": "Bar",
                "value": 14.584395413944806
            },
            "sample_temp": {
                "unit": "C",
                "value": 20.19
            },
            "weights": [
                {
                    "prefix": "",
                    "unit": "mg",
                    "value": 101.9596
                },
                {
                    "prefix": "",
                    "unit": "% chg",
                    "value": 12.111
                }
            ]
        },
        {
            "Z": {
                "unit": "---",
                "value": 0.9340537911121686
            },
            "concentration": {
                "prefix": "",
                "unit": "mmol/g",
                "value": 3.0982180517831157
            },
            "elap_time": {
                "unit": "min",
                "value": 1256.3
            },
            "index": 29,
            "pressure": {
                "unit": "Bar",
                "value": 12.008485535261965
            },
            "sample_temp": {
                "unit": "C",
                "value": 20.2
            },
            "weights": [
                {
                    "prefix": "",
                    "unit": "mg",
                    "value": 102.1059
                },
                {
                    "prefix": "",
                    "unit": "% chg",
                    "value": 12.272
                }
            ]
        },
        {
            "Z": {
                "unit": "---",
                "value": 0.9489929358062575
            },
            "concentration": {
                "prefix": "",
                "unit": "mmol/g",
                "value": 3.0381681783904835
            },
            "elap_time": {
                "unit": "min",
                "value": 1289.8
            },
            "index": 30,
            "pressure": {
                "unit": "Bar",
                "value": 9.393060925209971
            },
            "sample_temp": {
                "unit": "C",
                "value": 20.2
            },
            "weights": [
                {
                    "prefix": "",
                    "unit": "mg",
                    "value": 102.1502
                },
                {
                    "prefix": "",
                    "unit": "% chg",
                    "value": 12.321
                }
            ]
        },
        {
            "Z": {
                "unit": "---",
                "value": 0.9714730746230575
            },
            "concentration": {
                "prefix": "",
                "unit": "mmol/g",
                "value": 2.8702725324683214
            },
            "elap_time": {
                "unit": "min",
                "value": 1327.3
            },
            "index": 31,
            "pressure": {
                "unit": "Bar",
                "value": 5.344127449673377
            },
            "sample_temp": {
                "unit": "C",
                "value": 20.24
            },
            "weights": [
                {
                    "prefix": "",
                    "unit": "mg",
                    "value": 101.9014
                },
                {
                    "prefix": "",
                    "unit": "% chg",
                    "value": 12.047
                }
            ]
        },
        {
            "Z": {
                "unit": "---",
                "value": 0.9896364397887001
            },
            "concentration": {
                "prefix": "",
                "unit": "mmol/g",
                "value": 2.470554850116729
            },
            "elap_time": {
                "unit": "min",
                "value": 1378.7
            },
            "index": 32,
            "pressure": {
                "unit": "Bar",
                "value": 1.966991067857619
            },
            "sample_temp": {
                "unit": "C",
                "value": 20.17
            },
            "weights": [
                {
                    "prefix": "",
                    "unit": "mg",
                    "value": 100.6398
                },
                {
                    "prefix": "",
                    "unit": "% chg",
                    "value": 10.66
                }
            ]
        },
        {
            "Z": {
                "unit": "---",
                "value": 0.9937214557022787
            },
            "concentration": {
                "prefix": "",
                "unit": "mmol/g",
                "value": 2.2232903977798713
            },
            "elap_time": {
                "unit": "min",
                "value": 1436.6
            },
            "index": 33,
            "pressure": {
                "unit": "Bar",
                "value": 1.1957072390347954
            },
            "sample_temp": {
                "unit": "C",
                "value": 20.14
            },
            "weights": [
                {
                    "prefix": "",
                    "unit": "mg",
                    "value": 99.7258
                },
                {
                    "prefix": "",
                    "unit": "% chg",
                    "value": 9.655
                }
            ]
        }
    ],
    "dataset": "20150601_8852_Aliq1_CO2_20C_45Bar_TGA-bad.xlsx",
    "header": {
        "absorbate": "CO2",
        "data_logging_interval": {
            "unit1": "min or",
            "unit2": "wt %",
            "value1": 2.0,
            "value2": 0.01
        },
        "equil_crit": [
            {
                "unit1": "wt % in",
                "unit2": "min",
                "value1": 0.01,
                "value2": 2.0
            },
            {
                "unit1": "wt % in",
                "unit2": "min",
                "value1": 0.01,
                "value2": 5.0
            }
        ],
        "experiment": {
            "id": "060115v1",
            "name": "GHP ST Isotherm",
            "started": "06-01-2015"
        },
        "filename": "060115v1.GIs~",
        "heating_rate": {
            "unit": "C/min",
            "value": 1.0
        },
        "max_time": {
            "drying": {
                "unit": "min",
                "value": 60.0
            },
            "equil": {
                "unit": "min",
                "value": 30.0
            }
        },
        "notes": "Aliq #1 with Kalrez (jarod)",
        "operator": "LE",
        "pressure_steps": [
            "300.000",
            "500.000",
            "700.000",
            "1000.000",
            "1400.000",
            "2500.000",
            "5000.000",
            "7500.000",
            "10000.000",
            "12500.000",
            "15000.000",
            "17500.000",
            "20000.000",
            "22500.000",
            "25000.000",
            "27000.000",
            "30000.000",
            "33000.000",
            "29000.000",
            "27500.000",
            "25500.000",
            "23000.000",
            "21000.000",
            "18000.000",
            "16000.000",
            "13000.000",
            "11000.000",
            "9000.000",
            "7000.000",
            "4000.000",
            "1500.000",
            "900.000"
        ],
        "pump": "New pump !!!!! - First run",
        "run_started": "16:45:43",
        "sample": {
            "lot": "20 degC (Repeat with HT outgas)",
            "name": "RM8852 with UHPCO2 up to 45 bar"
        },
        "temperature": {
            "drying": 110.0,
            "run": {
                "unit": "C",
                "value": 20.0
            }
        }
    }
}

File: iso_main/TGA/Data_Files/JSON/json_bad/20150601_sheet4_8852_Aliq1_CO2_20C_45Bar_TGA-bad.json
{
    "content": [
        {
            "Z": {
                "unit": "---",
                "value": 1.000006223297034
            },
            "elap_time": {
                "unit": "min",
                "value": 373.0
            },
            "index": 1,
            "pressure": {
                "unit": "Bar",
                "value": 0.000147980269297427
            },
            "sample_temp": {
                "unit": "C",
                "value": 19.85
            },
            "weights": [
                {
                    "prefix": "",
                    "unit": "mg",
                    "value": 90.9185
                },
                {
                    "prefix": "",
                    "unit": "% chg",
                    "value": 0.0
                },
                {
                    "prefix": "Corr.",
                    "unit": "g",
                    "value": 90.91851425249034
                },
                {
                    "prefix": "Corr.",
                    "unit": "% chg",
                    "value": 0.0
                },
                {
                    "prefix": "",
                    "unit": "mass change(mg)",
                    "value": 0.0
                }
            ]
        },
        {
            "Z": {
                "unit": "---",
                "value": 0.9978873545783519
            },
            "elap_time": {
                "unit": "min",
                "value": 419.8
            },
            "index": 2,
            "pressure": {
                "unit": "Bar",
                "value": 0.40501666444474066
            },
            "sample_temp": {
                "unit": "C",
                "value": 20.1
            },
            "weights": [
                {
                    "prefix": "",
                    "unit": "mg",
                    "value": 96.7785
                },
                {
                    "prefix": "",
                    "unit": "% chg",
                    "value": 6.445
                },
                {
                    "prefix": "Corr.",
                    "unit": "g",
                    "value": 96.81755805662998
                },
                {
                    "prefix": "Corr.",
                    "unit": "% chg",
                    "value": 6.488275630810869
                },
                {
                    "prefix": "",
                    "unit": "mass change(mg)",
                    "value": 5.899043804139637
                }
            ]
        },
        {
            "Z": {
                "unit": "---",
                "value": 0.9964943273305844
            },
            "elap_time": {
                "unit": "min",
                "value": 461.1
            },
            "index": 3,
            "pressure": {
                "unit": "Bar",
                "value": 0.6696787095053993
            },
            "sample_temp": {
                "unit": "C",
                "value": 20.09
            },
            "weights": [
                {
                    "prefix": "",
                    "unit": "mg",
                    "value": 98.1233
                },
                {
                    "prefix": "",
                    "unit": "% chg",
                    "value": 7.925
                },
                {
                    "prefix": "Corr.",
                    "unit": "g",
                    "value": 98.18797340518024
                },
                {
                    "prefix": "Corr.",
                    "unit": "% chg",
                    "value": 7.995576272289104
                },
                {
                    "prefix": "",
                    "unit": "mass change(mg)",
                    "value": 7.269459152689905
                }
            ]
        },
        {
            "Z": {
                "unit": "---",
                "value": 0.9951065878551607
            },
            "elap_time": {
                "unit": "min",
                "value": 492.4
            },
            "index": 4,
            "pressure": {
                "unit": "Bar",
                "value": 0.9332822290361285
            },
            "sample_temp": {
                "unit": "C",
                "value": 20.13
            },
            "weights": [
                {
                    "prefix": "",
                    "unit": "mg",
                    "value": 98.9664
                },
                {
                    "prefix": "",
                    "unit": "% chg",
                    "value": 8.852
                },
                {
                    "prefix": "Corr.",
                    "unit": "g",
                    "value": 99.0566439771605
                },
                {
                    "prefix": "Corr.",
                    "unit": "% chg",
                    "value": 8.951014863781998
                },
                {
                    "prefix": "",
                    "unit": "mass change(mg)",
                    "value": 8.138129724670165
                }
            ]
        },
        {
            "Z": {
                "unit": "---",
                "value": 0.9930647784149133
            },
            "elap_time": {
                "unit": "min",
                "value": 523.8
            },
            "index": 5,
            "pressure": {
                "unit": "Bar",
                "value": 1.3197413678176242
            },
            "sample_temp": {
                "unit": "C",
                "value": 20.13
            },
            "weights": [
                {
                    "prefix": "",
                    "unit": "mg",
                    "value": 99.9463
                },
                {
                    "prefix": "",
                    "unit": "% chg",
                    "value": 9.93
                },
                {
                    "prefix": "Corr.",
                    "unit": "g",
                    "value": 100.07417512852547
                },
                {
                    "prefix": "Corr.",
                    "unit": "% chg",
                    "value": 10.070183120908563
                },
                {
                    "prefix": "",
                    "unit": "mass change(mg)",
                    "value": 9.155660876035128
                }
            ]
        },
        {
            "Z": {
                "unit": "---",
                "value": 0.990333423955767
            },
            "elap_time": {
                "unit": "min",
                "value": 555.2
            },
            "index": 6,
            "pressure": {
                "unit": "Bar",
                "value": 1.8345420610585255
            },
            "sample_temp": {
                "unit": "C",
                "value": 20.11
            },
            "weights": [
                {
                    "prefix": "",
                    "unit": "mg",
                    "value": 100.5476
                },
                {
                    "prefix": "",
                    "unit": "% chg",
                    "value": 10.591
                },
                {
                    "prefix": "Corr.",
                    "unit": "g",
                    "value": 100.72585867945038
                },
                {
                    "prefix": "Corr.",
                    "unit": "% chg",
                    "value": 10.786960728069102
                },
                {
                    "prefix": "",
                    "unit": "mass change(mg)",
                    "value": 9.807344426960043
                }
            ]
        },
        {
            "Z": {
                "unit": "---",
                "value": 0.9823602507920595
            },
            "elap_time": {
                "unit": "min",
                "value": 586.7
            },
            "index": 7,
            "pressure": {
                "unit": "Bar",
                "value": 3.314644714038128
            },
            "sample_temp": {
                "unit": "C",
                "value": 19.79
            },
            "weights": [
                {
                    "prefix": "",
                    "unit": "mg",
                    "value": 101.4581
                },
                {
                    "prefix": "",
                    "unit": "% chg",
                    "value": 11.592
                },
                {
                    "prefix": "Corr.",
                    "unit": "g",
                    "value": 101.78314597193341
                },
                {
                    "prefix": "Corr.",
                    "unit": "% chg",
                    "value": 11.949856207802556
                },
                {
                    "prefix": "",
                    "unit": "mass change(mg)",
                    "value": 10.864631719443068
                }
            ]
        },
        {
            "Z": {
                "unit": "---",
                "value": 0.9639189038085786
            },
            "elap_time": {
                "unit": "min",
                "value": 618.5
            },
            "index": 8,
            "pressure": {
                "unit": "Bar",
                "value": 6.687316357818958
            },
            "sample_temp": {
                "unit": "C",
                "value": 19.79
            },
            "weights": [
                {
                    "prefix": "",
                    "unit": "mg",
                    "value": 102.0945
                },
                {
                    "prefix": "",
                    "unit": "% chg",
                    "value": 12.292
                },
                {
                    "prefix": "Corr.",
                    "unit": "g",
                    "value": 102.76282846180386
                },
                {
                    "prefix": "Corr.",
                    "unit": "% chg",
                    "value": 13.027395252435175
                },
                {
                    "prefix": "",
                    "unit": "mass change(mg)",
                    "value": 11.844314209313525
                }
            ]
        },
        {
            "Z": {
                "unit": "---",
                "value": 0.9454256520285553
            },
            "elap_time": {
                "unit": "min",
                "value": 650.4
            },
            "index": 9,
            "pressure": {
                "unit": "Bar",
                "value": 10.024340754566058
            },
            "sample_temp": {
                "unit": "C",
                "value": 20.21
            },
            "weights": [
                {
                    "prefix": "",
                    "unit": "mg",
                    "value": 102.1571
                },
                {
                    "prefix": "",
                    "unit": "% chg",
                    "value": 12.361
                },
                {
                    "prefix": "Corr.",
                    "unit": "g",
                    "value": 103.17706395907159
                },
                {
                    "prefix": "Corr.",
                    "unit": "% chg",
                    "value": 13.483007072176694
                },
                {
                    "prefix": "",
                    "unit": "mass change(mg)",
                    "value": 12.258549706581247
                }
            ]
        },
        {
            "Z": {
                "unit": "---",
                "value": 0.926856521270512
            },
            "elap_time": {
                "unit": "min",
                "value": 682.2
            },
            "index": 10,
            "pressure": {
                "unit": "Bar",
                "value": 13.229704039461405
            },
            "sample_temp": {
                "unit": "C",
                "value": 20.09
            },
            "weights": [
                {
                    "prefix": "",
                    "unit": "mg",
                    "value": 102.0542
                },
                {
                    "prefix": "",
                    "unit": "% chg",
                    "value": 12.248
                },
                {
                    "prefix": "Corr.",
                    "unit": "g",
                    "value": 103.42783606746411
                },
                {
                    "prefix": "Corr.",
                    "unit": "% chg",
                    "value": 13.758827800720612
                },
                {
                    "prefix": "",
                    "unit": "mass change(mg)",
                    "value": 12.509321814973774
                }
            ]
        },
        {
            "Z": {
                "unit": "---",
                "value": 0.9063235649355025
            },
            "elap_time": {
                "unit": "min",
                "value": 714.1
            },
            "index": 11,
            "pressure": {
                "unit": "Bar",
                "value": 16.698856152513
            },
            "sample_temp": {
                "unit": "C",
                "value": 20.2
            },
            "weights": [
                {
                    "prefix": "",
                    "unit": "mg",
                    "value": 101.8053
                },
                {
                    "prefix": "",
                    "unit": "% chg",
                    "value": 11.974
                },
                {
                    "prefix": "Corr.",
                    "unit": "g",
                    "value": 103.57775265023699
                },
                {
                    "prefix": "Corr.",
                    "unit": "% chg",
                    "value": 13.923718949685654
                },
                {
                    "prefix": "",
                    "unit": "mass change(mg)",
                    "value": 12.659238397746648
                }
            ]
        },
        {
            "Z": {
                "unit": "---",
                "value": 0.8866621547236805
            },
            "elap_time": {
                "unit": "min",
                "value": 745.9
            },
            "index": 12,
            "pressure": {
                "unit": "Bar",
                "value": 19.88908812158379
            },
            "sample_temp": {
                "unit": "C",
                "value": 20.18
            },
            "weights": [
                {
                    "prefix": "",
                    "unit": "mg",
                    "value": 101.4731
                },
                {
                    "prefix": "",
                    "unit": "% chg",
                    "value": 11.609
                },
                {
                    "prefix": "Corr.",
                    "unit": "g",
                    "value": 103.63113011011946
                },
                {
                    "prefix": "Corr.",
                    "unit": "% chg",
                    "value": 13.982428069958157
                },
                {
                    "prefix": "",
                    "unit": "mass change(mg)",
                    "value": 12.712615857629116
                }
            ]
        },
        {
            "Z": {
                "unit": "---",
                "value": 0.8642104065994609
            },
            "elap_time": {
                "unit": "min",
                "value": 777.8
            },
            "index": 13,
            "pressure": {
                "unit": "Bar",
                "value": 23.396943074256765
            },
            "sample_temp": {
                "unit": "C",
                "value": 20.16
            },
            "weights": [
                {
                    "prefix": "",
                    "unit": "mg",
                    "value": 101.0506
                },
                {
                    "prefix": "",
                    "unit": "% chg",
                    "value": 11.144
                },
                {
                    "prefix": "Corr.",
                    "unit": "g",
                    "value": 103.65537393820965
                },
                {
                    "prefix": "Corr.",
                    "unit": "% chg",
                    "value": 14.009093516803082
                },
                {
                    "prefix": "",
                    "unit": "mass change(mg)",
                    "value": 12.73685968571931
                }
            ]
        },
        {
            "Z": {
                "unit": "---",
                "value": 0.8426906355945003
            },
            "elap_time": {
                "unit": "min",
                "value": 809.6
            },
            "index": 14,
            "pressure": {
                "unit": "Bar",
                "value": 26.583927476336488
            },
            "sample_temp": {
                "unit": "C",
                "value": 20.02
            },
            "weights": [
                {
                    "prefix": "",
                    "unit": "mg",
                    "value": 100.5858
                },
                {
                    "prefix": "",
                    "unit": "% chg",
                    "value": 10.633
                },
                {
                    "prefix": "Corr.",
                    "unit": "g",
                    "value": 103.62240793566701
                },
                {
                    "prefix": "Corr.",
                    "unit": "% chg",
                    "value": 13.972834672481135
                },
                {
                    "prefix": "",
                    "unit": "mass change(mg)",
                    "value": 12.703893683176673
                }
            ]
        },
        {
            "Z": {
                "unit": "---",
                "value": 0.8190381295481256
            },
            "elap_time": {
                "unit": "min",
                "value": 841.5
            },
            "index": 15,
            "pressure": {
                "unit": "Bar",
                "value": 30.01426343154246
            },
            "sample_temp": {
                "unit": "C",
                "value": 20.13
            },
            "weights": [
                {
                    "prefix": "",
                    "unit": "mg",
                    "value": 100.0254
                },
                {
                    "prefix": "",
                    "unit": "% chg",
                    "value": 10.017
                },
                {
                    "prefix": "Corr.",
                    "unit": "g",
                    "value": 103.55153066485762
                },
                {
                    "prefix": "Corr.",
                    "unit": "% chg",
                    "value": 13.894877755353612
                },
                {
                    "prefix": "",
                    "unit": "mass change(mg)",
                    "value": 12.633016412367283
                }
            ]
        },
        {
            "Z": {
                "unit": "---",
                "value": 0.7932832991525637
            },
            "elap_time": {
                "unit": "min",
                "value": 873.4
            },
            "index": 16,
            "pressure": {
                "unit": "Bar",
                "value": 33.56205439274763
            },
            "sample_temp": {
                "unit": "C",
                "value": 20.22
            },
            "weights": [
                {
                    "prefix": "",
                    "unit": "mg",
                    "value": 99.3298
                },
                {
                    "prefix": "",
                    "unit": "% chg",
                    "value": 9.251
                },
                {
                    "prefix": "Corr.",
                    "unit": "g",
                    "value": 103.39949449715184
                },
                {
                    "prefix": "Corr.",
                    "unit": "% chg",
                    "value": 13.727655304617597
                },
                {
                    "prefix": "",
                    "unit": "mass change(mg)",
                    "value": 12.480980244661495
                }
            ]
        },
        {
            "Z": {
                "unit": "---",
                "value": 0.7729600716099085
            },
            "elap_time": {
                "unit": "min",
                "value": 905.1
            },
            "index": 17,
            "pressure": {
                "unit": "Bar",
                "value": 36.161785095320624
            },
            "sample_temp": {
                "unit": "C",
                "value": 20.14
            },
            "weights": [
                {
                    "prefix": "",
                    "unit": "mg",
                    "value": 98.7752
                },
                {
                    "prefix": "",
                    "unit": "% chg",
                    "value": 8.642
                },
                {
                    "prefix": "Corr.",
                    "unit": "g",
                    "value": 103.27665408908923
                },
                {
                    "prefix": "Corr.",
                    "unit": "% chg",
                    "value": 13.592544860861926
                },
                {
                    "prefix": "",
                    "unit": "mass change(mg)",
                    "value": 12.358139836598893
                }
            ]
        },
        {
            "Z": {
                "unit": "---",
                "value": 0.7412481612812956
            },
            "elap_time": {
                "unit": "min",
                "value": 937.4
            },
            "index": 18,
            "pressure": {
                "unit": "Bar",
                "value": 40.04115984535395
            },
            "sample_temp": {
                "unit": "C",
                "value": 20.18
            },
            "weights": [
                {
                    "prefix": "",
                    "unit": "mg",
                    "value": 97.7841
                },
                {
                    "prefix": "",
                    "unit": "% chg",
                    "value": 7.551
                },
                {
                    "prefix": "Corr.",
                    "unit": "g",
                    "value": 102.98099353352087
                },
                {
                    "prefix": "Corr.",
                    "unit": "% chg",
                    "value": 13.267351958185051
                },
                {
                    "prefix": "",
                    "unit": "mass change(mg)",
                    "value": 12.062479281030532
                }
            ]
        },
        {
            "Z": {
                "unit": "---",
                "value": 0.7060267348899402
            },
            "elap_time": {
                "unit": "min",
                "value": 970.0
            },
            "index": 19,
            "pressure": {
                "unit": "Bar",
                "value": 43.94729636048527
            },
            "sample_temp": {
                "unit": "C",
                "value": 20.14
            },
            "weights": [
                {
                    "prefix": "",
                    "unit": "mg",
                    "value": 96.632
                },
                {
                    "prefix": "",
                    "unit": "% chg",
                    "value": 6.284
                },
                {
                    "prefix": "Corr.",
                    "unit": "g",
                    "value": 102.62123067596708
                },
                {
                    "prefix": "Corr.",
                    "unit": "% chg",
                    "value": 12.871653831668501
                },
                {
                    "prefix": "",
                    "unit": "mass change(mg)",
                    "value": 11.702716423476746
                }
            ]
        },
        {
            "Z": {
                "unit": "---",
                "value": 0.7511948247288779
            },
            "elap_time": {
                "unit": "min",
                "value": 1002.4
            },
            "index": 20,
            "pressure": {
                "unit": "Bar",
                "value": 38.867546993734166
            },
            "sample_temp": {
                "unit": "C",
                "value": 20.19
            },
            "weights": [
                {
                    "prefix": "",
                    "unit": "mg",
                    "value": 98.0952
                },
                {
                    "prefix": "",
                    "unit": "% chg",
                    "value": 7.894
                },
                {
                    "prefix": "Corr.",
                    "unit": "g",
                    "value": 103.07280626129972
                },
                {
                    "prefix": "Corr.",
                    "unit": "% chg",
                    "value": 13.368335491114188
                },
                {
                    "prefix": "",
                    "unit": "mass change(mg)",
                    "value": 12.154292008809378
                }
            ]
        },
        {
            "Z": {
                "unit": "---",
                "value": 0.7674844014404517
            },
            "elap_time": {
                "unit": "min",
                "value": 1034.1
            },
            "index": 21,
            "pressure": {
                "unit": "Bar",
                "value": 36.87706572457006
            },
            "sample_temp": {
                "unit": "C",
                "value": 20.2
            },
            "weights": [
                {
                    "prefix": "",
                    "unit": "mg",
                    "value": 98.5948
                },
                {
                    "prefix": "",
                    "unit": "% chg",
                    "value": 8.443
                },
                {
                    "prefix": "Corr.",
                    "unit": "g",
                    "value": 103.2170985250662
                },
                {
                    "prefix": "Corr.",
                    "unit": "% chg",
                    "value": 13.527040530404395
                },
                {
                    "prefix": "",
                    "unit": "mass change(mg)",
                    "value": 12.298584272575866
                }
            ]
        },
        {
            "Z": {
                "unit": "---",
                "value": 0.7879431195154358
            },
            "elap_time": {
                "unit": "min",
                "value": 1066.0
            },
            "index": 22,
            "pressure": {
                "unit": "Bar",
                "value": 34.249736035195305
            },
            "sample_temp": {
                "unit": "C",
                "value": 20.18
            },
            "weights": [
                {
                    "prefix": "",
                    "unit": "mg",
                    "value": 99.1811
                },
                {
                    "prefix": "",
                    "unit": "% chg",
                    "value": 9.088
                },
                {
                    "prefix": "Corr.",
                    "unit": "g",
                    "value": 103.36289906390301
                },
                {
                    "prefix": "Corr.",
                    "unit": "% chg",
                    "value": 13.687404500312555
                },
                {
                    "prefix": "",
                    "unit": "mass change(mg)",
                    "value": 12.444384811412673
                }
            ]
        },
        {
            "Z": {
                "unit": "---",
                "value": 0.8142001507079402
            },
            "elap_time": {
                "unit": "min",
                "value": 1098.1
            },
            "index": 23,
            "pressure": {
                "unit": "Bar",
                "value": 30.72193307558992
            },
            "sample_temp": {
                "unit": "C",
                "value": 20.22
            },
            "weights": [
                {
                    "prefix": "",
                    "unit": "mg",
                    "value": 99.8903
                },
                {
                    "prefix": "",
                    "unit": "% chg",
                    "value": 9.868
                },
                {
                    "prefix": "Corr.",
                    "unit": "g",
                    "value": 103.51990148227446
                },
                {
                    "prefix": "Corr.",
                    "unit": "% chg",
                    "value": 13.860089260575394
                },
                {
                    "prefix": "",
                    "unit": "mass change(mg)",
                    "value": 12.601387229784123
                }
            ]
        },
        {
            "Z": {
                "unit": "---",
                "value": 0.8327742084423906
            },
            "elap_time": {
                "unit": "min",
                "value": 1130.1
            },
            "index": 24,
            "pressure": {
                "unit": "Bar",
                "value": 28.075500599920012
            },
            "sample_temp": {
                "unit": "C",
                "value": 20.17
            },
            "weights": [
                {
                    "prefix": "",
                    "unit": "mg",
                    "value": 100.3469
                },
                {
                    "prefix": "",
                    "unit": "% chg",
                    "value": 10.37
                },
                {
                    "prefix": "Corr.",
                    "unit": "g",
                    "value": 103.59041452900033
                },
                {
                    "prefix": "Corr.",
                    "unit": "% chg",
                    "value": 13.937645572736459
                },
                {
                    "prefix": "",
                    "unit": "mass change(mg)",
                    "value": 12.671900276509987
                }
            ]
        },
        {
            "Z": {
                "unit": "---",
                "value": 0.860221958014249
            },
            "elap_time": {
                "unit": "min",
                "value": 1162.5
            },
            "index": 25,
            "pressure": {
                "unit": "Bar",
                "value": 24.017195040661242
            },
            "sample_temp": {
                "unit": "C",
                "value": 20.2
            },
            "weights": [
                {
                    "prefix": "",
                    "unit": "mg",
                    "value": 100.9586
                },
                {
                    "prefix": "",
                    "unit": "% chg",
                    "value": 11.043
                },
                {
                    "prefix": "Corr.",
                    "unit": "g",
                    "value": 103.64445740231923
                },
                {
                    "prefix": "Corr.",
                    "unit": "% chg",
                    "value": 13.997086571924836
                },
                {
                    "prefix": "",
                    "unit": "mass change(mg)",
                    "value": 12.725943149828893
                }
            ]
        },
        {
            "Z": {
                "unit": "---",
                "value": 0.8773191970201183
            },
            "elap_time": {
                "unit": "min",
                "value": 1194.7
            },
            "index": 26,
            "pressure": {
                "unit": "Bar",
                "value": 21.383586188508197
            },
            "sample_temp": {
                "unit": "C",
                "value": 20.24
            },
            "weights": [
                {
                    "prefix": "",
                    "unit": "mg",
                    "value": 101.3083
                },
                {
                    "prefix": "",
                    "unit": "% chg",
                    "value": 11.428
                },
                {
                    "prefix": "Corr.",
                    "unit": "g",
                    "value": 103.65271713547254
                },
                {
                    "prefix": "Corr.",
                    "unit": "% chg",
                    "value": 14.006171336696038
                },
                {
                    "prefix": "",
                    "unit": "mass change(mg)",
                    "value": 12.734202882982204
                }
            ]
        },
        {
            "Z": {
                "unit": "---",
                "value": 0.9021229921185195
            },
            "elap_time": {
                "unit": "min",
                "value": 1227.6
            },
            "index": 27,
            "pressure": {
                "unit": "Bar",
                "value": 17.386545793894147
            },
            "sample_temp": {
                "unit": "C",
                "value": 20.18
            },
            "weights": [
                {
                    "prefix": "",
                    "unit": "mg",
                    "value": 101.7408
                },
                {
                    "prefix": "",
                    "unit": "% chg",
                    "value": 11.903
                },
                {
                    "prefix": "Corr.",
                    "unit": "g",
                    "value": 103.59496490636305
                },
                {
                    "prefix": "Corr.",
                    "unit": "% chg",
                    "value": 13.942650469044029
                },
                {
                    "prefix": "",
                    "unit": "mass change(mg)",
                    "value": 12.676450653872708
                }
            ]
        },
        {
            "Z": {
                "unit": "---",
                "value": 0.9185676077880189
            },
            "elap_time": {
                "unit": "min",
                "value": 1260.2
            },
            "index": 28,
            "pressure": {
                "unit": "Bar",
                "value": 14.657714971337155
            },
            "sample_temp": {
                "unit": "C",
                "value": 20.22
            },
            "weights": [
                {
                    "prefix": "",
                    "unit": "mg",
                    "value": 101.9568
                },
                {
                    "prefix": "",
                    "unit": "% chg",
                    "value": 12.141
                },
                {
                    "prefix": "Corr.",
                    "unit": "g",
                    "value": 103.4917588215872
                },
                {
                    "prefix": "Corr.",
                    "unit": "% chg",
                    "value": 13.829135542382078
                },
                {
                    "prefix": "",
                    "unit": "mass change(mg)",
                    "value": 12.573244569096858
                }
            ]
        },
        {
            "Z": {
                "unit": "---",
                "value": 0.9345142676743117
            },
            "elap_time": {
                "unit": "min",
                "value": 1293.1
            },
            "index": 29,
            "pressure": {
                "unit": "Bar",
                "value": 11.93700439941341
            },
            "sample_temp": {
                "unit": "C",
                "value": 20.26
            },
            "weights": [
                {
                    "prefix": "",
                    "unit": "mg",
                    "value": 102.113
                },
                {
                    "prefix": "",
                    "unit": "% chg",
                    "value": 12.313
                },
                {
                    "prefix": "Corr.",
                    "unit": "g",
                    "value": 103.34154704695902
                },
                {
                    "prefix": "Corr.",
                    "unit": "% chg",
                    "value": 13.663919716031218
                },
                {
                    "prefix": "",
                    "unit": "mass change(mg)",
                    "value": 12.423032794468682
                }
            ]
        },
        {
            "Z": {
                "unit": "---",
                "value": 0.9490669213414274
            },
            "elap_time": {
                "unit": "min",
                "value": 1326.6
            },
            "index": 30,
            "pressure": {
                "unit": "Bar",
                "value": 9.3318637514998
            },
            "sample_temp": {
                "unit": "C",
                "value": 19.75
            },
            "weights": [
                {
                    "prefix": "",
                    "unit": "mg",
                    "value": 102.1839
                },
                {
                    "prefix": "",
                    "unit": "% chg",
                    "value": 12.391
                },
                {
                    "prefix": "Corr.",
                    "unit": "g",
                    "value": 103.13124777883999
                },
                {
                    "prefix": "Corr.",
                    "unit": "% chg",
                    "value": 13.432614497453839
                },
                {
                    "prefix": "",
                    "unit": "mass change(mg)",
                    "value": 12.212733526349652
                }
            ]
        },
        {
            "Z": {
                "unit": "---",
                "value": 0.9715424048998544
            },
            "elap_time": {
                "unit": "min",
                "value": 1364.0
            },
            "index": 31,
            "pressure": {
                "unit": "Bar",
                "value": 5.330205305959205
            },
            "sample_temp": {
                "unit": "C",
                "value": 20.22
            },
            "weights": [
                {
                    "prefix": "",
                    "unit": "mg",
                    "value": 101.9025
                },
                {
                    "prefix": "",
                    "unit": "% chg",
                    "value": 12.081
                },
                {
                    "prefix": "Corr.",
                    "unit": "g",
                    "value": 102.43024455304466
                },
                {
                    "prefix": "Corr.",
                    "unit": "% chg",
                    "value": 12.661590870903394
                },
                {
                    "prefix": "",
                    "unit": "mass change(mg)",
                    "value": 11.511730300554317
                }
            ]
        },
        {
            "Z": {
                "unit": "---",
                "value": 0.9896211301557933
            },
            "elap_time": {
                "unit": "min",
                "value": 1415.2
            },
            "index": 32,
            "pressure": {
                "unit": "Bar",
                "value": 1.9689841354486066
            },
            "sample_temp": {
                "unit": "C",
                "value": 20.13
            },
            "weights": [
                {
                    "prefix": "",
                    "unit": "mg",
                    "value": 100.6495
                },
                {
                    "prefix": "",
                    "unit": "% chg",
                    "value": 10.703
                },
                {
                    "prefix": "Corr.",
                    "unit": "g",
                    "value": 100.84094679015264
                },
                {
                    "prefix": "Corr.",
                    "unit": "% chg",
                    "value": 10.913544528572759
                },
                {
                    "prefix": "",
                    "unit": "mass change(mg)",
                    "value": 9.922432537662303
                }
            ]
        },
        {
            "Z": {
                "unit": "---",
                "value": 0.9937415447650854
            },
            "elap_time": {
                "unit": "min",
                "value": 1472.5
            },
            "index": 33,
            "pressure": {
                "unit": "Bar",
                "value": 1.191906412478336
            },
            "sample_temp": {
                "unit": "C",
                "value": 20.14
            },
            "weights": [
                {
                    "prefix": "",
                    "unit": "mg",
                    "value": 99.7315
                },
                {
                    "prefix": "",
                    "unit": "% chg",
                    "value": 9.693
                },
                {
                    "prefix": "Corr.",
                    "unit": "g",
                    "value": 99.84690609189451
                },
                {
                    "prefix": "Corr.",
                    "unit": "% chg",
                    "value": 9.820213091702183
                },
                {
                    "prefix": "",
                    "unit": "mass change(mg)",
                    "value": 8.92839183940417
                }
            ]
        }
    ],
    "dataset": "20150601_8852_Aliq1_CO2_20C_45Bar_TGA-bad.xlsx",
    "header": {
        "absorbate": "CO2",
        "data_logging_interval": {
            "unit1": "min or",
            "unit2": "wt %",
            "value1": 2.0,
            "value2": 0.01
        },
        "equil_crit": [
            {
                "unit1": "wt % in",
                "unit2": "min",
                "value1": 0.01,
                "value2": 2.0
            },
            {
                "unit1": "wt % in",
                "unit2": "min",
                "value1": 0.01,
                "value2": 5.0
            }
        ],
        "experiment": {
            "id": "060115v1",
            "name": "GHP ST Isotherm",
            "started": "06-01-2015"
        },
        "filename": "060115v1.GIs~",
        "heating_rate": {
            "unit": "C/min",
            "value": 1.0
        },
        "max_time": {
            "drying": {
                "unit": "min",
                "value": 60.0
            },
            "equil": {
                "unit": "min",
                "value": 30.0
            }
        },
        "notes": "Aliq #1 with Kalrez (jarod)",
        "operator": "LE",
        "pressure_steps": [
            "300.000",
            "500.000",
            "700.000",
            "1000.000",
            "1400.000",
            "2500.000",
            "5000.000",
            "7500.000",
            "10000.000",
            "12500.000",
            "15000.000",
            "17500.000",
            "20000.000",
            "22500.000",
            "25000.000",
            "27000.000",
            "30000.000",
            "33000.000",
            "29000.000",
            "27500.000",
            "25500.000",
            "23000.000",
            "21000.000",
            "18000.000",
            "16000.000",
            "13000.000",
            "11000.000",
            "9000.000",
            "7000.000",
            "4000.000",
            "1500.000",
            "900.000"
        ],
        "pump": "New pump !!!!! - First run",
        "run_started": "21:59:21",
        "sample": {
            "lot": "20 degC (Repeat with HT outgas)",
            "name": "RM8852 with UHPCO2 up to 45 bar"
        },
        "temperature": {
            "drying": 110.0,
            "run": {
                "unit": "C",
                "value": 20.0
            }
        }
    }
}
