Repository: faical-yannick-congo/Isotherm_Data_Parser

File: iso_main/TGA/Data_Files/JSON/json_blank/20150701_sheet2_SiShot_Aliq2_CO2_20C_45Bar_TGA.json
{
    "content": [
        {
            "Z": {
                "unit": "---",
                "value": 1.00000621778132
            },
            "concentration": {
                "prefix": "",
                "unit": "mg",
                "value": 0.0
            },
            "elap_time": {
                "unit": "min",
                "value": 362.1
            },
            "index": 1,
            "pressure": {
                "unit": "Bar",
                "value": 0.00020530595920543925
            },
            "sample_temp": {
                "unit": "C",
                "value": 19.78
            },
            "weights": [
                {
                    "prefix": "",
                    "unit": "mg",
                    "value": 97.8281
                },
                {
                    "prefix": "",
                    "unit": "% chg",
                    "value": 0.0
                }
            ]
        },
        {
            "Z": {
                "unit": "---",
                "value": 0.9979015552359198
            },
            "concentration": {
                "prefix": "",
                "unit": "mg",
                "value": 0.004706829754411501
            },
            "elap_time": {
                "unit": "min",
                "value": 393.5
            },
            "index": 2,
            "pressure": {
                "unit": "Bar",
                "value": 0.40272230369284095
            },
            "sample_temp": {
                "unit": "C",
                "value": 20.19
            },
            "weights": [
                {
                    "prefix": "",
                    "unit": "mg",
                    "value": 97.7704
                },
                {
                    "prefix": "",
                    "unit": "% chg",
                    "value": -0.059
                }
            ]
        },
        {
            "Z": {
                "unit": "---",
                "value": 0.9964999745292066
            },
            "concentration": {
                "prefix": "",
                "unit": "mg",
                "value": 0.01389248814621169
            },
            "elap_time": {
                "unit": "min",
                "value": 424.8
            },
            "index": 3,
            "pressure": {
                "unit": "Bar",
                "value": 0.6693587521663779
            },
            "sample_temp": {
                "unit": "C",
                "value": 20.19
            },
            "weights": [
                {
                    "prefix": "",
                    "unit": "mg",
                    "value": 97.7381
                },
                {
                    "prefix": "",
                    "unit": "% chg",
                    "value": -0.092
                }
            ]
        },
        {
            "Z": {
                "unit": "---",
                "value": 0.9950623347167482
            },
            "concentration": {
                "prefix": "",
                "unit": "mg",
                "value": 0.022392947446732592
            },
            "elap_time": {
                "unit": "min",
                "value": 456.1
            },
            "index": 4,
            "pressure": {
                "unit": "Bar",
                "value": 0.9424116784428743
            },
            "sample_temp": {
                "unit": "C",
                "value": 20.2
            },
            "weights": [
                {
                    "prefix": "",
                    "unit": "mg",
                    "value": 97.704
                },
                {
                    "prefix": "",
                    "unit": "% chg",
                    "value": -0.127
                }
            ]
        },
        {
            "Z": {
                "unit": "---",
                "value": 0.9930768549276426
            },
            "concentration": {
                "prefix": "",
                "unit": "mg",
                "value": 0.021792120987797148
            },
            "elap_time": {
                "unit": "min",
                "value": 487.5
            },
            "index": 5,
            "pressure": {
                "unit": "Bar",
                "value": 1.3186455139314757
            },
            "sample_temp": {
                "unit": "C",
                "value": 20.21
            },
            "weights": [
                {
                    "prefix": "",
                    "unit": "mg",
                    "value": 97.6445
                },
                {
                    "prefix": "",
                    "unit": "% chg",
                    "value": -0.188
                }
            ]
        },
        {
            "Z": {
                "unit": "---",
                "value": 0.9903539246039637
            },
            "concentration": {
                "prefix": "",
                "unit": "mg",
                "value": 0.038888343086568966
            },
            "elap_time": {
                "unit": "min",
                "value": 518.8
            },
            "index": 6,
            "pressure": {
                "unit": "Bar",
                "value": 1.8329529396080522
            },
            "sample_temp": {
                "unit": "C",
                "value": 20.22
            },
            "weights": [
                {
                    "prefix": "",
                    "unit": "mg",
                    "value": 97.5807
                },
                {
                    "prefix": "",
                    "unit": "% chg",
                    "value": -0.253
                }
            ]
        },
        {
            "Z": {
                "unit": "---",
                "value": 0.9825063838961752
            },
            "concentration": {
                "prefix": "",
                "unit": "mg",
                "value": 0.08866519304100962
            },
            "elap_time": {
                "unit": "min",
                "value": 550.4
            },
            "index": 7,
            "pressure": {
                "unit": "Bar",
                "value": 3.3020677243034258
            },
            "sample_temp": {
                "unit": "C",
                "value": 20.18
            },
            "weights": [
                {
                    "prefix": "",
                    "unit": "mg",
                    "value": 97.3968
                },
                {
                    "prefix": "",
                    "unit": "% chg",
                    "value": -0.441
                }
            ]
        },
        {
            "Z": {
                "unit": "---",
                "value": 0.9639026261519863
            },
            "concentration": {
                "prefix": "",
                "unit": "mg",
                "value": 0.1905895598356011
            },
            "elap_time": {
                "unit": "min",
                "value": 582.2
            },
            "index": 8,
            "pressure": {
                "unit": "Bar",
                "value": 6.679606719104119
            },
            "sample_temp": {
                "unit": "C",
                "value": 19.65
            },
            "weights": [
                {
                    "prefix": "",
                    "unit": "mg",
                    "value": 96.9446
                },
                {
                    "prefix": "",
                    "unit": "% chg",
                    "value": -0.903
                }
            ]
        },
        {
            "Z": {
                "unit": "---",
                "value": 0.9460500543323654
            },
            "concentration": {
                "prefix": "",
                "unit": "mg",
                "value": 0.3001799281576325
            },
            "elap_time": {
                "unit": "min",
                "value": 614.1
            },
            "index": 9,
            "pressure": {
                "unit": "Bar",
                "value": 9.919950673243568
            },
            "sample_temp": {
                "unit": "C",
                "value": 20.26
            },
            "weights": [
                {
                    "prefix": "",
                    "unit": "mg",
                    "value": 96.5064
                },
                {
                    "prefix": "",
                    "unit": "% chg",
                    "value": -1.351
                }
            ]
        },
        {
            "Z": {
                "unit": "---",
                "value": 0.9271039015594442
            },
            "concentration": {
                "prefix": "",
                "unit": "mg",
                "value": 0.41103636788636777
            },
            "elap_time": {
                "unit": "min",
                "value": 646.0
            },
            "index": 10,
            "pressure": {
                "unit": "Bar",
                "value": 13.202626316491136
            },
            "sample_temp": {
                "unit": "C",
                "value": 20.19
            },
            "weights": [
                {
                    "prefix": "",
                    "unit": "mg",
                    "value": 96.0359
                },
                {
                    "prefix": "",
                    "unit": "% chg",
                    "value": -1.832
                }
            ]
        },
        {
            "Z": {
                "unit": "---",
                "value": 0.907081977977734
            },
            "concentration": {
                "prefix": "",
                "unit": "mg",
                "value": 0.5209445291602322
            },
            "elap_time": {
                "unit": "min",
                "value": 677.8
            },
            "index": 11,
            "pressure": {
                "unit": "Bar",
                "value": 16.57535661911745
            },
            "sample_temp": {
                "unit": "C",
                "value": 20.21
            },
            "weights": [
                {
                    "prefix": "",
                    "unit": "mg",
                    "value": 95.5221
                },
                {
                    "prefix": "",
                    "unit": "% chg",
                    "value": -2.357
                }
            ]
        },
        {
            "Z": {
                "unit": "---",
                "value": 0.8870563560872816
            },
            "concentration": {
                "prefix": "",
                "unit": "mg",
                "value": 0.6262342415352435
            },
            "elap_time": {
                "unit": "min",
                "value": 709.7
            },
            "index": 12,
            "pressure": {
                "unit": "Bar",
                "value": 19.84695507265698
            },
            "sample_temp": {
                "unit": "C",
                "value": 20.27
            },
            "weights": [
                {
                    "prefix": "",
                    "unit": "mg",
                    "value": 94.9937
                },
                {
                    "prefix": "",
                    "unit": "% chg",
                    "value": -2.897
                }
            ]
        },
        {
            "Z": {
                "unit": "---",
                "value": 0.8651595132326092
            },
            "concentration": {
                "prefix": "",
                "unit": "mg",
                "value": 0.7178162396154448
            },
            "elap_time": {
                "unit": "min",
                "value": 741.6
            },
            "index": 13,
            "pressure": {
                "unit": "Bar",
                "value": 23.262319690707905
            },
            "sample_temp": {
                "unit": "C",
                "value": 20.2
            },
            "weights": [
                {
                    "prefix": "",
                    "unit": "mg",
                    "value": 94.3861
                },
                {
                    "prefix": "",
                    "unit": "% chg",
                    "value": -3.518
                }
            ]
        },
        {
            "Z": {
                "unit": "---",
                "value": 0.8426771676241975
            },
            "concentration": {
                "prefix": "",
                "unit": "mg",
                "value": 0.839797477824348
            },
            "elap_time": {
                "unit": "min",
                "value": 773.5
            },
            "index": 14,
            "pressure": {
                "unit": "Bar",
                "value": 26.655479269430742
            },
            "sample_temp": {
                "unit": "C",
                "value": 20.24
            },
            "weights": [
                {
                    "prefix": "",
                    "unit": "mg",
                    "value": 93.7748
                },
                {
                    "prefix": "",
                    "unit": "% chg",
                    "value": -4.143
                }
            ]
        },
        {
            "Z": {
                "unit": "---",
                "value": 0.819269467444357
            },
            "concentration": {
                "prefix": "",
                "unit": "mg",
                "value": 0.9195945323005645
            },
            "elap_time": {
                "unit": "min",
                "value": 805.4
            },
            "index": 15,
            "pressure": {
                "unit": "Bar",
                "value": 30.00703239568058
            },
            "sample_temp": {
                "unit": "C",
                "value": 20.2
            },
            "weights": [
                {
                    "prefix": "",
                    "unit": "mg",
                    "value": 93.0812
                },
                {
                    "prefix": "",
                    "unit": "% chg",
                    "value": -4.852
                }
            ]
        },
        {
            "Z": {
                "unit": "---",
                "value": 0.7933967932547664
            },
            "concentration": {
                "prefix": "",
                "unit": "mg",
                "value": 1.0022743441669064
            },
            "elap_time": {
                "unit": "min",
                "value": 837.3
            },
            "index": 16,
            "pressure": {
                "unit": "Bar",
                "value": 33.567355019330755
            },
            "sample_temp": {
                "unit": "C",
                "value": 20.27
            },
            "weights": [
                {
                    "prefix": "",
                    "unit": "mg",
                    "value": 92.2864
                },
                {
                    "prefix": "",
                    "unit": "% chg",
                    "value": -5.665
                }
            ]
        },
        {
            "Z": {
                "unit": "---",
                "value": 0.77323762497101
            },
            "concentration": {
                "prefix": "",
                "unit": "mg",
                "value": 1.054814661543162
            },
            "elap_time": {
                "unit": "min",
                "value": 869.1
            },
            "index": 17,
            "pressure": {
                "unit": "Bar",
                "value": 36.15767097720304
            },
            "sample_temp": {
                "unit": "C",
                "value": 20.21
            },
            "weights": [
                {
                    "prefix": "",
                    "unit": "mg",
                    "value": 91.6487
                },
                {
                    "prefix": "",
                    "unit": "% chg",
                    "value": -6.317
                }
            ]
        },
        {
            "Z": {
                "unit": "---",
                "value": 0.74136664755437
            },
            "concentration": {
                "prefix": "",
                "unit": "mg",
                "value": 1.066387557245136
            },
            "elap_time": {
                "unit": "min",
                "value": 901.4
            },
            "index": 18,
            "pressure": {
                "unit": "Bar",
                "value": 40.047244367417676
            },
            "sample_temp": {
                "unit": "C",
                "value": 20.22
            },
            "weights": [
                {
                    "prefix": "",
                    "unit": "mg",
                    "value": 90.5379
                },
                {
                    "prefix": "",
                    "unit": "% chg",
                    "value": -7.452
                }
            ]
        },
        {
            "Z": {
                "unit": "---",
                "value": 0.7063261994458175
            },
            "concentration": {
                "prefix": "",
                "unit": "mg",
                "value": 1.0532735957467025
            },
            "elap_time": {
                "unit": "min",
                "value": 934.0
            },
            "index": 19,
            "pressure": {
                "unit": "Bar",
                "value": 43.954590054659384
            },
            "sample_temp": {
                "unit": "C",
                "value": 20.21
            },
            "weights": [
                {
                    "prefix": "",
                    "unit": "mg",
                    "value": 89.2541
                },
                {
                    "prefix": "",
                    "unit": "% chg",
                    "value": -8.764
                }
            ]
        },
        {
            "Z": {
                "unit": "---",
                "value": 0.7517839275471876
            },
            "concentration": {
                "prefix": "",
                "unit": "mg",
                "value": 1.1234827137829626
            },
            "elap_time": {
                "unit": "min",
                "value": 966.4
            },
            "index": 20,
            "pressure": {
                "unit": "Bar",
                "value": 38.84968937475003
            },
            "sample_temp": {
                "unit": "C",
                "value": 20.3
            },
            "weights": [
                {
                    "prefix": "",
                    "unit": "mg",
                    "value": 90.9594
                },
                {
                    "prefix": "",
                    "unit": "% chg",
                    "value": -7.021
                }
            ]
        },
        {
            "Z": {
                "unit": "---",
                "value": 0.7678866163394696
            },
            "concentration": {
                "prefix": "",
                "unit": "mg",
                "value": 1.0827562494815908
            },
            "elap_time": {
                "unit": "min",
                "value": 998.1
            },
            "index": 21,
            "pressure": {
                "unit": "Bar",
                "value": 36.86299693374217
            },
            "sample_temp": {
                "unit": "C",
                "value": 20.28
            },
            "weights": [
                {
                    "prefix": "",
                    "unit": "mg",
                    "value": 91.4859
                },
                {
                    "prefix": "",
                    "unit": "% chg",
                    "value": -6.483
                }
            ]
        },
        {
            "Z": {
                "unit": "---",
                "value": 0.7882768276091822
            },
            "concentration": {
                "prefix": "",
                "unit": "mg",
                "value": 1.0480550654327345
            },
            "elap_time": {
                "unit": "min",
                "value": 1030.0
            },
            "index": 22,
            "pressure": {
                "unit": "Bar",
                "value": 34.23930009332089
            },
            "sample_temp": {
                "unit": "C",
                "value": 20.26
            },
            "weights": [
                {
                    "prefix": "",
                    "unit": "mg",
                    "value": 92.1576
                },
                {
                    "prefix": "",
                    "unit": "% chg",
                    "value": -5.796
                }
            ]
        },
        {
            "Z": {
                "unit": "---",
                "value": 0.8144605538686022
            },
            "concentration": {
                "prefix": "",
                "unit": "mg",
                "value": 0.9848911924707693
            },
            "elap_time": {
                "unit": "min",
                "value": 1062.1
            },
            "index": 23,
            "pressure": {
                "unit": "Bar",
                "value": 30.700521263831487
            },
            "sample_temp": {
                "unit": "C",
                "value": 20.26
            },
            "weights": [
                {
                    "prefix": "",
                    "unit": "mg",
                    "value": 92.9825
                },
                {
                    "prefix": "",
                    "unit": "% chg",
                    "value": -4.953
                }
            ]
        },
        {
            "Z": {
                "unit": "---",
                "value": 0.8334322553628598
            },
            "concentration": {
                "prefix": "",
                "unit": "mg",
                "value": 0.919979908374998
            },
            "elap_time": {
                "unit": "min",
                "value": 1094.1
            },
            "index": 24,
            "pressure": {
                "unit": "Bar",
                "value": 28.013932808958806
            },
            "sample_temp": {
                "unit": "C",
                "value": 20.27
            },
            "weights": [
                {
                    "prefix": "",
                    "unit": "mg",
                    "value": 93.5491
                },
                {
                    "prefix": "",
                    "unit": "% chg",
                    "value": -4.374
                }
            ]
        },
        {
            "Z": {
                "unit": "---",
                "value": 0.8606868625483793
            },
            "concentration": {
                "prefix": "",
                "unit": "mg",
                "value": 0.8158277199016766
            },
            "elap_time": {
                "unit": "min",
                "value": 1126.5
            },
            "index": 25,
            "pressure": {
                "unit": "Bar",
                "value": 23.966187175043327
            },
            "sample_temp": {
                "unit": "C",
                "value": 20.27
            },
            "weights": [
                {
                    "prefix": "",
                    "unit": "mg",
                    "value": 94.337
                },
                {
                    "prefix": "",
                    "unit": "% chg",
                    "value": -3.569
                }
            ]
        },
        {
            "Z": {
                "unit": "---",
                "value": 0.8775655694573454
            },
            "concentration": {
                "prefix": "",
                "unit": "mg",
                "value": 0.7444817945679603
            },
            "elap_time": {
                "unit": "min",
                "value": 1158.7
            },
            "index": 26,
            "pressure": {
                "unit": "Bar",
                "value": 21.349862684975335
            },
            "sample_temp": {
                "unit": "C",
                "value": 20.26
            },
            "weights": [
                {
                    "prefix": "",
                    "unit": "mg",
                    "value": 94.8095
                },
                {
                    "prefix": "",
                    "unit": "% chg",
                    "value": -3.086
                }
            ]
        },
        {
            "Z": {
                "unit": "---",
                "value": 0.9016179896866369
            },
            "concentration": {
                "prefix": "",
                "unit": "mg",
                "value": 0.6146600779364633
            },
            "elap_time": {
                "unit": "min",
                "value": 1191.6
            },
            "index": 27,
            "pressure": {
                "unit": "Bar",
                "value": 17.388380215971203
            },
            "sample_temp": {
                "unit": "C",
                "value": 19.78
            },
            "weights": [
                {
                    "prefix": "",
                    "unit": "mg",
                    "value": 95.4548
                },
                {
                    "prefix": "",
                    "unit": "% chg",
                    "value": -2.426
                }
            ]
        },
        {
            "Z": {
                "unit": "---",
                "value": 0.918840102347277
            },
            "concentration": {
                "prefix": "",
                "unit": "mg",
                "value": 0.5242675211743091
            },
            "elap_time": {
                "unit": "min",
                "value": 1224.2
            },
            "index": 28,
            "pressure": {
                "unit": "Bar",
                "value": 14.606669777363017
            },
            "sample_temp": {
                "unit": "C",
                "value": 20.19
            },
            "weights": [
                {
                    "prefix": "",
                    "unit": "mg",
                    "value": 95.8929
                },
                {
                    "prefix": "",
                    "unit": "% chg",
                    "value": -1.978
                }
            ]
        },
        {
            "Z": {
                "unit": "---",
                "value": 0.9343391440512564
            },
            "concentration": {
                "prefix": "",
                "unit": "mg",
                "value": 0.42619453852077527
            },
            "elap_time": {
                "unit": "min",
                "value": 1257.1
            },
            "index": 29,
            "pressure": {
                "unit": "Bar",
                "value": 11.959106785761898
            },
            "sample_temp": {
                "unit": "C",
                "value": 20.2
            },
            "weights": [
                {
                    "prefix": "",
                    "unit": "mg",
                    "value": 96.2741
                },
                {
                    "prefix": "",
                    "unit": "% chg",
                    "value": -1.588
                }
            ]
        },
        {
            "Z": {
                "unit": "---",
                "value": 0.9493084791408567
            },
            "concentration": {
                "prefix": "",
                "unit": "mg",
                "value": 0.3338637854660078
            },
            "elap_time": {
                "unit": "min",
                "value": 1290.5
            },
            "index": 30,
            "pressure": {
                "unit": "Bar",
                "value": 9.337153712838289
            },
            "sample_temp": {
                "unit": "C",
                "value": 20.2
            },
            "weights": [
                {
                    "prefix": "",
                    "unit": "mg",
                    "value": 96.6403
                },
                {
                    "prefix": "",
                    "unit": "% chg",
                    "value": -1.214
                }
            ]
        },
        {
            "Z": {
                "unit": "---",
                "value": 0.9714998277134028
            },
            "concentration": {
                "prefix": "",
                "unit": "mg",
                "value": 0.1920182825524961
            },
            "elap_time": {
                "unit": "min",
                "value": 1328.0
            },
            "index": 31,
            "pressure": {
                "unit": "Bar",
                "value": 5.337407012398347
            },
            "sample_temp": {
                "unit": "C",
                "value": 20.21
            },
            "weights": [
                {
                    "prefix": "",
                    "unit": "mg",
                    "value": 97.1702
                },
                {
                    "prefix": "",
                    "unit": "% chg",
                    "value": -0.673
                }
            ]
        },
        {
            "Z": {
                "unit": "---",
                "value": 0.9896449628248329
            },
            "concentration": {
                "prefix": "",
                "unit": "mg",
                "value": 0.04922369716223329
            },
            "elap_time": {
                "unit": "min",
                "value": 1379.1
            },
            "index": 32,
            "pressure": {
                "unit": "Bar",
                "value": 1.965165977869617
            },
            "sample_temp": {
                "unit": "C",
                "value": 20.16
            },
            "weights": [
                {
                    "prefix": "",
                    "unit": "mg",
                    "value": 97.5701
                },
                {
                    "prefix": "",
                    "unit": "% chg",
                    "value": -0.264
                }
            ]
        },
        {
            "Z": {
                "unit": "---",
                "value": 0.9937280709815868
            },
            "concentration": {
                "prefix": "",
                "unit": "mg",
                "value": 0.009782348644634453
            },
            "elap_time": {
                "unit": "min",
                "value": 1436.4
            },
            "index": 33,
            "pressure": {
                "unit": "Bar",
                "value": 1.1945900546593786
            },
            "sample_temp": {
                "unit": "C",
                "value": 20.15
            },
            "weights": [
                {
                    "prefix": "",
                    "unit": "mg",
                    "value": 97.6519
                },
                {
                    "prefix": "",
                    "unit": "% chg",
                    "value": -0.18
                }
            ]
        }
    ],
    "dataset": "20150701_SiShot_Aliq2_CO2_20C_45Bar_TGA.xlsx",
    "header": {
        "absorbate": "CO2",
        "data_logging_interval": {
            "unit1": "min or",
            "unit2": "wt %",
            "value1": 2.0,
            "value2": 0.01
        },
        "equil_crit": [
            {
                "unit1": "wt % in",
                "unit2": "min",
                "value1": 0.01,
                "value2": 2.0
            },
            {
                "unit1": "wt % in",
                "unit2": "min",
                "value1": 0.01,
                "value2": 5.0
            }
        ],
        "experiment": {
            "id": "070115v1",
            "name": "GHP ST Isotherm",
            "started": "07-01-2015"
        },
        "filename": "070115v1.GIs~",
        "heating_rate": {
            "unit": "C/min",
            "value": 1.0
        },
        "max_time": {
            "drying": {
                "unit": "min",
                "value": 60.0
            },
            "equil": {
                "unit": "min",
                "value": 30.0
            }
        },
        "notes": "SI Shot with Kalrez (Jarod)",
        "operator": "JH",
        "pressure_steps": [
            "300.000",
            "500.000",
            "700.000",
            "1000.000",
            "1400.000",
            "2500.000",
            "5000.000",
            "7500.000",
            "10000.000",
            "12500.000",
            "15000.000",
            "17500.000",
            "20000.000",
            "22500.000",
            "25000.000",
            "27000.000",
            "30000.000",
            "33000.000",
            "29000.000",
            "27500.000",
            "25500.000",
            "23000.000",
            "21000.000",
            "18000.000",
            "16000.000",
            "13000.000",
            "11000.000",
            "9000.000",
            "7000.000",
            "4000.000",
            "1500.000",
            "900.000"
        ],
        "pump": "Si Shot - Aliq 2",
        "run_started": "13:57:01",
        "sample": {
            "lot": "20 degC (Repeat with HT outgas)",
            "name": "SiShot with UHPCO2 up to 45 bar"
        },
        "temperature": {
            "drying": 110.0,
            "run": {
                "unit": "C",
                "value": 20.0
            }
        }
    }
}

File: iso_main/TGA/Data_Files/JSON/json_blank/20150701_sheet4_SiShot_Aliq2_CO2_20C_45Bar_TGA.json
{
    "content": [
        {
            "Z": {
                "unit": "---",
                "value": 1.0000062225094135
            },
            "concentration": {
                "prefix": "",
                "unit": "mg",
                "value": 0.0
            },
            "elap_time": {
                "unit": "min",
                "value": 360.5
            },
            "index": 1,
            "pressure": {
                "unit": "Bar",
                "value": 0.00019597387015064655
            },
            "sample_temp": {
                "unit": "C",
                "value": 19.84
            },
            "weights": [
                {
                    "prefix": "",
                    "unit": "mg",
                    "value": 97.8082
                },
                {
                    "prefix": "",
                    "unit": "% chg",
                    "value": 0.0
                }
            ]
        },
        {
            "Z": {
                "unit": "---",
                "value": 0.9978999051213803
            },
            "concentration": {
                "prefix": "",
                "unit": "mg",
                "value": 0.03422287443164862
            },
            "elap_time": {
                "unit": "min",
                "value": 406.8
            },
            "index": 2,
            "pressure": {
                "unit": "Bar",
                "value": 0.4027196373816824
            },
            "sample_temp": {
                "unit": "C",
                "value": 20.12
            },
            "weights": [
                {
                    "prefix": "",
                    "unit": "mg",
                    "value": 97.78
                },
                {
                    "prefix": "",
                    "unit": "% chg",
                    "value": -0.029
                }
            ]
        },
        {
            "Z": {
                "unit": "---",
                "value": 0.996497538869962
            },
            "concentration": {
                "prefix": "",
                "unit": "mg",
                "value": 0.04340906122243382
            },
            "elap_time": {
                "unit": "min",
                "value": 438.1
            },
            "index": 3,
            "pressure": {
                "unit": "Bar",
                "value": 0.6692947606985735
            },
            "sample_temp": {
                "unit": "C",
                "value": 20.12
            },
            "weights": [
                {
                    "prefix": "",
                    "unit": "mg",
                    "value": 97.7477
                },
                {
                    "prefix": "",
                    "unit": "% chg",
                    "value": -0.062
                }
            ]
        },
        {
            "Z": {
                "unit": "---",
                "value": 0.9951022693679037
            },
            "concentration": {
                "prefix": "",
                "unit": "mg",
                "value": 0.050931067630557436
            },
            "elap_time": {
                "unit": "min",
                "value": 469.4
            },
            "index": 4,
            "pressure": {
                "unit": "Bar",
                "value": 0.9341007865617917
            },
            "sample_temp": {
                "unit": "C",
                "value": 20.13
            },
            "weights": [
                {
                    "prefix": "",
                    "unit": "mg",
                    "value": 97.7139
                },
                {
                    "prefix": "",
                    "unit": "% chg",
                    "value": -0.096
                }
            ]
        },
        {
            "Z": {
                "unit": "---",
                "value": 0.9930721870079736
            },
            "concentration": {
                "prefix": "",
                "unit": "mg",
                "value": 0.051219261070230004
            },
            "elap_time": {
                "unit": "min",
                "value": 500.8
            },
            "index": 5,
            "pressure": {
                "unit": "Bar",
                "value": 1.318489534728703
            },
            "sample_temp": {
                "unit": "C",
                "value": 20.14
            },
            "weights": [
                {
                    "prefix": "",
                    "unit": "mg",
                    "value": 97.654
                },
                {
                    "prefix": "",
                    "unit": "% chg",
                    "value": -0.158
                }
            ]
        },
        {
            "Z": {
                "unit": "---",
                "value": 0.9903392306426602
            },
            "concentration": {
                "prefix": "",
                "unit": "mg",
                "value": 0.06606901087491224
            },
            "elap_time": {
                "unit": "min",
                "value": 532.1
            },
            "index": 6,
            "pressure": {
                "unit": "Bar",
                "value": 1.8342754299426745
            },
            "sample_temp": {
                "unit": "C",
                "value": 20.15
            },
            "weights": [
                {
                    "prefix": "",
                    "unit": "mg",
                    "value": 97.5877
                },
                {
                    "prefix": "",
                    "unit": "% chg",
                    "value": -0.225
                }
            ]
        },
        {
            "Z": {
                "unit": "---",
                "value": 0.9824276935559269
            },
            "concentration": {
                "prefix": "",
                "unit": "mg",
                "value": 0.11687516122259467
            },
            "elap_time": {
                "unit": "min",
                "value": 563.7
            },
            "index": 7,
            "pressure": {
                "unit": "Bar",
                "value": 3.316348486868417
            },
            "sample_temp": {
                "unit": "C",
                "value": 20.17
            },
            "weights": [
                {
                    "prefix": "",
                    "unit": "mg",
                    "value": 97.4028
                },
                {
                    "prefix": "",
                    "unit": "% chg",
                    "value": -0.414
                }
            ]
        },
        {
            "Z": {
                "unit": "---",
                "value": 0.9641610144194016
            },
            "concentration": {
                "prefix": "",
                "unit": "mg",
                "value": 0.21935138313020275
            },
            "elap_time": {
                "unit": "min",
                "value": 595.6
            },
            "index": 8,
            "pressure": {
                "unit": "Bar",
                "value": 6.631557125716571
            },
            "sample_temp": {
                "unit": "C",
                "value": 19.63
            },
            "weights": [
                {
                    "prefix": "",
                    "unit": "mg",
                    "value": 96.9614
                },
                {
                    "prefix": "",
                    "unit": "% chg",
                    "value": -0.866
                }
            ]
        },
        {
            "Z": {
                "unit": "---",
                "value": 0.9460422075119242
            },
            "concentration": {
                "prefix": "",
                "unit": "mg",
                "value": 0.3256810828235075
            },
            "elap_time": {
                "unit": "min",
                "value": 627.4
            },
            "index": 9,
            "pressure": {
                "unit": "Bar",
                "value": 9.912270363951473
            },
            "sample_temp": {
                "unit": "C",
                "value": 20.18
            },
            "weights": [
                {
                    "prefix": "",
                    "unit": "mg",
                    "value": 96.5128
                },
                {
                    "prefix": "",
                    "unit": "% chg",
                    "value": -1.324
                }
            ]
        },
        {
            "Z": {
                "unit": "---",
                "value": 0.9269168020238334
            },
            "concentration": {
                "prefix": "",
                "unit": "mg",
                "value": 0.43846612113975425
            },
            "elap_time": {
                "unit": "min",
                "value": 659.3
            },
            "index": 10,
            "pressure": {
                "unit": "Bar",
                "value": 13.231581122516998
            },
            "sample_temp": {
                "unit": "C",
                "value": 20.17
            },
            "weights": [
                {
                    "prefix": "",
                    "unit": "mg",
                    "value": 96.038
                },
                {
                    "prefix": "",
                    "unit": "% chg",
                    "value": -1.81
                }
            ]
        },
        {
            "Z": {
                "unit": "---",
                "value": 0.9069505453144584
            },
            "concentration": {
                "prefix": "",
                "unit": "mg",
                "value": 0.5444027026727696
            },
            "elap_time": {
                "unit": "min",
                "value": 691.2
            },
            "index": 11,
            "pressure": {
                "unit": "Bar",
                "value": 16.59326089854686
            },
            "sample_temp": {
                "unit": "C",
                "value": 20.19
            },
            "weights": [
                {
                    "prefix": "",
                    "unit": "mg",
                    "value": 95.522
                },
                {
                    "prefix": "",
                    "unit": "% chg",
                    "value": -2.337
                }
            ]
        },
        {
            "Z": {
                "unit": "---",
                "value": 0.8866929816714634
            },
            "concentration": {
                "prefix": "",
                "unit": "mg",
                "value": 0.6525561209495692
            },
            "elap_time": {
                "unit": "min",
                "value": 723.0
            },
            "index": 12,
            "pressure": {
                "unit": "Bar",
                "value": 19.893451539794693
            },
            "sample_temp": {
                "unit": "C",
                "value": 20.22
            },
            "weights": [
                {
                    "prefix": "",
                    "unit": "mg",
                    "value": 94.99
                },
                {
                    "prefix": "",
                    "unit": "% chg",
                    "value": -2.881
                }
            ]
        },
        {
            "Z": {
                "unit": "---",
                "value": 0.8651085287179012
            },
            "concentration": {
                "prefix": "",
                "unit": "mg",
                "value": 0.7480194095167008
            },
            "elap_time": {
                "unit": "min",
                "value": 754.9
            },
            "index": 13,
            "pressure": {
                "unit": "Bar",
                "value": 23.261934408745496
            },
            "sample_temp": {
                "unit": "C",
                "value": 20.17
            },
            "weights": [
                {
                    "prefix": "",
                    "unit": "mg",
                    "value": 94.3958
                },
                {
                    "prefix": "",
                    "unit": "% chg",
                    "value": -3.489
                }
            ]
        },
        {
            "Z": {
                "unit": "---",
                "value": 0.8429087774572138
            },
            "concentration": {
                "prefix": "",
                "unit": "mg",
                "value": 0.8621880209846893
            },
            "elap_time": {
                "unit": "min",
                "value": 786.8
            },
            "index": 14,
            "pressure": {
                "unit": "Bar",
                "value": 26.59609785361952
            },
            "sample_temp": {
                "unit": "C",
                "value": 20.16
            },
            "weights": [
                {
                    "prefix": "",
                    "unit": "mg",
                    "value": 93.7882
                },
                {
                    "prefix": "",
                    "unit": "% chg",
                    "value": -4.11
                }
            ]
        },
        {
            "Z": {
                "unit": "---",
                "value": 0.8193484774971811
            },
            "concentration": {
                "prefix": "",
                "unit": "mg",
                "value": 0.9551834238804844
            },
            "elap_time": {
                "unit": "min",
                "value": 818.7
            },
            "index": 15,
            "pressure": {
                "unit": "Bar",
                "value": 29.98874950006666
            },
            "sample_temp": {
                "unit": "C",
                "value": 20.18
            },
            "weights": [
                {
                    "prefix": "",
                    "unit": "mg",
                    "value": 93.1005
                },
                {
                    "prefix": "",
                    "unit": "% chg",
                    "value": -4.813
                }
            ]
        },
        {
            "Z": {
                "unit": "---",
                "value": 0.7931944148578982
            },
            "concentration": {
                "prefix": "",
                "unit": "mg",
                "value": 1.0362841350448235
            },
            "elap_time": {
                "unit": "min",
                "value": 850.7
            },
            "index": 16,
            "pressure": {
                "unit": "Bar",
                "value": 33.56569790694574
            },
            "sample_temp": {
                "unit": "C",
                "value": 20.2
            },
            "weights": [
                {
                    "prefix": "",
                    "unit": "mg",
                    "value": 92.2976
                },
                {
                    "prefix": "",
                    "unit": "% chg",
                    "value": -5.634
                }
            ]
        },
        {
            "Z": {
                "unit": "---",
                "value": 0.7732237668692483
            },
            "concentration": {
                "prefix": "",
                "unit": "mg",
                "value": 1.0946376884438536
            },
            "elap_time": {
                "unit": "min",
                "value": 882.4
            },
            "index": 17,
            "pressure": {
                "unit": "Bar",
                "value": 36.141706439141444
            },
            "sample_temp": {
                "unit": "C",
                "value": 20.17
            },
            "weights": [
                {
                    "prefix": "",
                    "unit": "mg",
                    "value": 91.6707
                },
                {
                    "prefix": "",
                    "unit": "% chg",
                    "value": -6.275
                }
            ]
        },
        {
            "Z": {
                "unit": "---",
                "value": 0.7413275105494146
            },
            "concentration": {
                "prefix": "",
                "unit": "mg",
                "value": 1.1069185225070015
            },
            "elap_time": {
                "unit": "min",
                "value": 914.8
            },
            "index": 18,
            "pressure": {
                "unit": "Bar",
                "value": 40.036864418077585
            },
            "sample_temp": {
                "unit": "C",
                "value": 20.19
            },
            "weights": [
                {
                    "prefix": "",
                    "unit": "mg",
                    "value": 90.5594
                },
                {
                    "prefix": "",
                    "unit": "% chg",
                    "value": -7.411
                }
            ]
        },
        {
            "Z": {
                "unit": "---",
                "value": 0.7063202124359702
            },
            "concentration": {
                "prefix": "",
                "unit": "mg",
                "value": 1.0741959368075271
            },
            "elap_time": {
                "unit": "min",
                "value": 947.4
            },
            "index": 19,
            "pressure": {
                "unit": "Bar",
                "value": 43.95522596987069
            },
            "sample_temp": {
                "unit": "C",
                "value": 20.21
            },
            "weights": [
                {
                    "prefix": "",
                    "unit": "mg",
                    "value": 89.2549
                },
                {
                    "prefix": "",
                    "unit": "% chg",
                    "value": -8.745
                }
            ]
        },
        {
            "Z": {
                "unit": "---",
                "value": 0.7516609108321648
            },
            "concentration": {
                "prefix": "",
                "unit": "mg",
                "value": 1.1182151048116822
            },
            "elap_time": {
                "unit": "min",
                "value": 979.9
            },
            "index": 20,
            "pressure": {
                "unit": "Bar",
                "value": 38.8308158912145
            },
            "sample_temp": {
                "unit": "C",
                "value": 20.23
            },
            "weights": [
                {
                    "prefix": "",
                    "unit": "mg",
                    "value": 90.9349
                },
                {
                    "prefix": "",
                    "unit": "% chg",
                    "value": -7.027
                }
            ]
        },
        {
            "Z": {
                "unit": "---",
                "value": 0.7677056804332255
            },
            "concentration": {
                "prefix": "",
                "unit": "mg",
                "value": 1.1174542222382797
            },
            "elap_time": {
                "unit": "min",
                "value": 1011.6
            },
            "index": 21,
            "pressure": {
                "unit": "Bar",
                "value": 36.85393814158112
            },
            "sample_temp": {
                "unit": "C",
                "value": 20.21
            },
            "weights": [
                {
                    "prefix": "",
                    "unit": "mg",
                    "value": 91.499
                },
                {
                    "prefix": "",
                    "unit": "% chg",
                    "value": -6.451
                }
            ]
        },
        {
            "Z": {
                "unit": "---",
                "value": 0.7881403758934054
            },
            "concentration": {
                "prefix": "",
                "unit": "mg",
                "value": 1.0670913643616444
            },
            "elap_time": {
                "unit": "min",
                "value": 1043.4
            },
            "index": 22,
            "pressure": {
                "unit": "Bar",
                "value": 34.23637781629116
            },
            "sample_temp": {
                "unit": "C",
                "value": 20.21
            },
            "weights": [
                {
                    "prefix": "",
                    "unit": "mg",
                    "value": 92.155
                },
                {
                    "prefix": "",
                    "unit": "% chg",
                    "value": -5.78
                }
            ]
        },
        {
            "Z": {
                "unit": "---",
                "value": 0.8126456905380552
            },
            "concentration": {
                "prefix": "",
                "unit": "mg",
                "value": 1.0279872561877141
            },
            "elap_time": {
                "unit": "min",
                "value": 1075.6
            },
            "index": 23,
            "pressure": {
                "unit": "Bar",
                "value": 30.926268497533663
            },
            "sample_temp": {
                "unit": "C",
                "value": 20.19
            },
            "weights": [
                {
                    "prefix": "",
                    "unit": "mg",
                    "value": 92.9483
                },
                {
                    "prefix": "",
                    "unit": "% chg",
                    "value": -4.969
                }
            ]
        },
        {
            "Z": {
                "unit": "---",
                "value": 0.8333861713212567
            },
            "concentration": {
                "prefix": "",
                "unit": "mg",
                "value": 0.9424215718989899
            },
            "elap_time": {
                "unit": "min",
                "value": 1107.6
            },
            "index": 24,
            "pressure": {
                "unit": "Bar",
                "value": 27.990542594320754
            },
            "sample_temp": {
                "unit": "C",
                "value": 20.18
            },
            "weights": [
                {
                    "prefix": "",
                    "unit": "mg",
                    "value": 93.5541
                },
                {
                    "prefix": "",
                    "unit": "% chg",
                    "value": -4.349
                }
            ]
        },
        {
            "Z": {
                "unit": "---",
                "value": 0.8604045364724119
            },
            "concentration": {
                "prefix": "",
                "unit": "mg",
                "value": 0.8472222862621095
            },
            "elap_time": {
                "unit": "min",
                "value": 1140.0
            },
            "index": 25,
            "pressure": {
                "unit": "Bar",
                "value": 23.983748833488868
            },
            "sample_temp": {
                "unit": "C",
                "value": 20.18
            },
            "weights": [
                {
                    "prefix": "",
                    "unit": "mg",
                    "value": 94.3426
                },
                {
                    "prefix": "",
                    "unit": "% chg",
                    "value": -3.543
                }
            ]
        },
        {
            "Z": {
                "unit": "---",
                "value": 0.8773132675239832
            },
            "concentration": {
                "prefix": "",
                "unit": "mg",
                "value": 0.7691801644359089
            },
            "elap_time": {
                "unit": "min",
                "value": 1172.2
            },
            "index": 26,
            "pressure": {
                "unit": "Bar",
                "value": 21.374500733235568
            },
            "sample_temp": {
                "unit": "C",
                "value": 20.2
            },
            "weights": [
                {
                    "prefix": "",
                    "unit": "mg",
                    "value": 94.8081
                },
                {
                    "prefix": "",
                    "unit": "% chg",
                    "value": -3.067
                }
            ]
        },
        {
            "Z": {
                "unit": "---",
                "value": 0.9023838292099272
            },
            "concentration": {
                "prefix": "",
                "unit": "mg",
                "value": 0.64050202548286
            },
            "elap_time": {
                "unit": "min",
                "value": 1205.1
            },
            "index": 27,
            "pressure": {
                "unit": "Bar",
                "value": 17.34374750033329
            },
            "sample_temp": {
                "unit": "C",
                "value": 20.18
            },
            "weights": [
                {
                    "prefix": "",
                    "unit": "mg",
                    "value": 95.475
                },
                {
                    "prefix": "",
                    "unit": "% chg",
                    "value": -2.385
                }
            ]
        },
        {
            "Z": {
                "unit": "---",
                "value": 0.9185201847140847
            },
            "concentration": {
                "prefix": "",
                "unit": "mg",
                "value": 0.5614181326238139
            },
            "elap_time": {
                "unit": "min",
                "value": 1237.6
            },
            "index": 28,
            "pressure": {
                "unit": "Bar",
                "value": 14.664024796693775
            },
            "sample_temp": {
                "unit": "C",
                "value": 20.21
            },
            "weights": [
                {
                    "prefix": "",
                    "unit": "mg",
                    "value": 95.8998
                },
                {
                    "prefix": "",
                    "unit": "% chg",
                    "value": -1.951
                }
            ]
        },
        {
            "Z": {
                "unit": "---",
                "value": 0.934472053007355
            },
            "concentration": {
                "prefix": "",
                "unit": "mg",
                "value": 0.4604240434434246
            },
            "elap_time": {
                "unit": "min",
                "value": 1270.5
            },
            "index": 29,
            "pressure": {
                "unit": "Bar",
                "value": 11.938838821490467
            },
            "sample_temp": {
                "unit": "C",
                "value": 20.22
            },
            "weights": [
                {
                    "prefix": "",
                    "unit": "mg",
                    "value": 96.2922
                },
                {
                    "prefix": "",
                    "unit": "% chg",
                    "value": -1.55
                }
            ]
        },
        {
            "Z": {
                "unit": "---",
                "value": 0.9491698129336258
            },
            "concentration": {
                "prefix": "",
                "unit": "mg",
                "value": 0.3793148356510443
            },
            "elap_time": {
                "unit": "min",
                "value": 1304.0
            },
            "index": 30,
            "pressure": {
                "unit": "Bar",
                "value": 9.36279429409412
            },
            "sample_temp": {
                "unit": "C",
                "value": 20.21
            },
            "weights": [
                {
                    "prefix": "",
                    "unit": "mg",
                    "value": 96.6615
                },
                {
                    "prefix": "",
                    "unit": "% chg",
                    "value": -1.172
                }
            ]
        },
        {
            "Z": {
                "unit": "---",
                "value": 0.9716292275769086
            },
            "concentration": {
                "prefix": "",
                "unit": "mg",
                "value": 0.23786210863180202
            },
            "elap_time": {
                "unit": "min",
                "value": 1341.4
            },
            "index": 31,
            "pressure": {
                "unit": "Bar",
                "value": 5.31308092254366
            },
            "sample_temp": {
                "unit": "C",
                "value": 20.2
            },
            "weights": [
                {
                    "prefix": "",
                    "unit": "mg",
                    "value": 97.2001
                },
                {
                    "prefix": "",
                    "unit": "% chg",
                    "value": -0.622
                }
            ]
        },
        {
            "Z": {
                "unit": "---",
                "value": 0.989639379023513
            },
            "concentration": {
                "prefix": "",
                "unit": "mg",
                "value": 0.09419113455594186
            },
            "elap_time": {
                "unit": "min",
                "value": 1392.5
            },
            "index": 32,
            "pressure": {
                "unit": "Bar",
                "value": 1.966216504466071
            },
            "sample_temp": {
                "unit": "C",
                "value": 20.16
            },
            "weights": [
                {
                    "prefix": "",
                    "unit": "mg",
                    "value": 97.595
                },
                {
                    "prefix": "",
                    "unit": "% chg",
                    "value": -0.218
                }
            ]
        },
        {
            "Z": {
                "unit": "---",
                "value": 0.9937327351278799
            },
            "concentration": {
                "prefix": "",
                "unit": "mg",
                "value": 0.054945503216771385
            },
            "elap_time": {
                "unit": "min",
                "value": 1450.0
            },
            "index": 33,
            "pressure": {
                "unit": "Bar",
                "value": 1.1937075056659112
            },
            "sample_temp": {
                "unit": "C",
                "value": 20.15
            },
            "weights": [
                {
                    "prefix": "",
                    "unit": "mg",
                    "value": 97.6773
                },
                {
                    "prefix": "",
                    "unit": "% chg",
                    "value": -0.134
                }
            ]
        }
    ],
    "dataset": "20150701_SiShot_Aliq2_CO2_20C_45Bar_TGA.xlsx",
    "header": {
        "absorbate": "CO2",
        "data_logging_interval": {
            "unit1": "min or",
            "unit2": "wt %",
            "value1": 2.0,
            "value2": 0.01
        },
        "equil_crit": [
            {
                "unit1": "wt % in",
                "unit2": "min",
                "value1": 0.01,
                "value2": 2.0
            },
            {
                "unit1": "wt % in",
                "unit2": "min",
                "value1": 0.01,
                "value2": 5.0
            }
        ],
        "experiment": {
            "id": "070115v1",
            "name": "GHP ST Isotherm",
            "started": "07-01-2015"
        },
        "filename": "070115v1.GIs~",
        "heating_rate": {
            "unit": "C/min",
            "value": 1.0
        },
        "max_time": {
            "drying": {
                "unit": "min",
                "value": 60.0
            },
            "equil": {
                "unit": "min",
                "value": 30.0
            }
        },
        "notes": "SI Shot with Kalrez (Jarod)",
        "operator": "JH",
        "pressure_steps": [
            "300.000",
            "500.000",
            "700.000",
            "1000.000",
            "1400.000",
            "2500.000",
            "5000.000",
            "7500.000",
            "10000.000",
            "12500.000",
            "15000.000",
            "17500.000",
            "20000.000",
            "22500.000",
            "25000.000",
            "27000.000",
            "30000.000",
            "33000.000",
            "29000.000",
            "27500.000",
            "25500.000",
            "23000.000",
            "21000.000",
            "18000.000",
            "16000.000",
            "13000.000",
            "11000.000",
            "9000.000",
            "7000.000",
            "4000.000",
            "1500.000",
            "900.000"
        ],
        "pump": "Si Shot - Aliq 2",
        "run_started": "15:35:12",
        "sample": {
            "lot": "20 degC (Repeat with HT outgas)",
            "name": "SiShot with UHPCO2 up to 45 bar"
        },
        "temperature": {
            "drying": 110.0,
            "run": {
                "unit": "C",
                "value": 20.0
            }
        }
    }
}
