Repository: faical-yannick-congo/Isotherm_Data_Parser

File: iso_main/TGA/Data_Files/XML/xml_aliq/20150609_sheet2_8852_Aliq2_CO2_20C_45Bar_TGA.xml
<tga>
  <content>
    <sample_temp>
      <value>19.77</value>
      <unit>C</unit>
    </sample_temp>
    <index>1</index>
    <pressure>
      <value>0.000175976536462</value>
      <unit>Bar</unit>
    </pressure>
    <weights>
      <prefix/>
      <value>83.2281</value>
      <unit>mg</unit>
    </weights>
    <weights>
      <prefix/>
      <value>0.0</value>
      <unit>% chg</unit>
    </weights>
    <weights>
      <prefix>Corr.</prefix>
      <value>83.2281203705</value>
      <unit>g</unit>
    </weights>
    <weights>
      <prefix>Corr.</prefix>
      <value>0.0</value>
      <unit>% chg</unit>
    </weights>
    <weights>
      <prefix/>
      <value>0.0</value>
      <unit>mass change(mg)</unit>
    </weights>
    <elap_time>
      <value>355.7</value>
      <unit>min</unit>
    </elap_time>
    <Z>
      <value>1.00000621699</value>
      <unit>---</unit>
    </Z>
  </content>
  <content>
    <sample_temp>
      <value>20.16</value>
      <unit>C</unit>
    </sample_temp>
    <index>2</index>
    <pressure>
      <value>0.402940941208</value>
      <unit>Bar</unit>
    </pressure>
    <weights>
      <prefix/>
      <value>88.5922</value>
      <unit>mg</unit>
    </weights>
    <weights>
      <prefix/>
      <value>6.445</value>
      <unit>% chg</unit>
    </weights>
    <weights>
      <prefix>Corr.</prefix>
      <value>88.6388794268</value>
      <unit>g</unit>
    </weights>
    <weights>
      <prefix>Corr.</prefix>
      <value>6.50111889136</value>
      <unit>% chg</unit>
    </weights>
    <weights>
      <prefix/>
      <value>5.41075905633</value>
      <unit>mass change(mg)</unit>
    </weights>
    <elap_time>
      <value>387.1</value>
      <unit>min</unit>
    </elap_time>
    <Z>
      <value>0.997899693719</value>
      <unit>---</unit>
    </Z>
  </content>
  <content>
    <sample_temp>
      <value>20.16</value>
      <unit>C</unit>
    </sample_temp>
    <index>3</index>
    <pressure>
      <value>0.669045460605</value>
      <unit>Bar</unit>
    </pressure>
    <weights>
      <prefix/>
      <value>89.8377</value>
      <unit>mg</unit>
    </weights>
    <weights>
      <prefix/>
      <value>7.942</value>
      <unit>% chg</unit>
    </weights>
    <weights>
      <prefix>Corr.</prefix>
      <value>89.9153156221</value>
      <unit>g</unit>
    </weights>
    <weights>
      <prefix>Corr.</prefix>
      <value>8.03477865637</value>
      <unit>% chg</unit>
    </weights>
    <weights>
      <prefix/>
      <value>6.68719525163</value>
      <unit>mass change(mg)</unit>
    </weights>
    <elap_time>
      <value>418.3</value>
      <unit>min</unit>
    </elap_time>
    <Z>
      <value>0.996500435616</value>
      <unit>---</unit>
    </Z>
  </content>
  <content>
    <sample_temp>
      <value>20.16</value>
      <unit>C</unit>
    </sample_temp>
    <index>4</index>
    <pressure>
      <value>0.937300359952</value>
      <unit>Bar</unit>
    </pressure>
    <weights>
      <prefix/>
      <value>90.623</value>
      <unit>mg</unit>
    </weights>
    <weights>
      <prefix/>
      <value>8.885</value>
      <unit>% chg</unit>
    </weights>
    <weights>
      <prefix>Corr.</prefix>
      <value>90.7318901794</value>
      <unit>g</unit>
    </weights>
    <weights>
      <prefix>Corr.</prefix>
      <value>9.01590685403</value>
      <unit>% chg</unit>
    </weights>
    <weights>
      <prefix/>
      <value>7.50376980896</value>
      <unit>mass change(mg)</unit>
    </weights>
    <elap_time>
      <value>449.6</value>
      <unit>min</unit>
    </elap_time>
    <Z>
      <value>0.995087057281</value>
      <unit>---</unit>
    </Z>
  </content>
  <content>
    <sample_temp>
      <value>20.13</value>
      <unit>C</unit>
    </sample_temp>
    <index>5</index>
    <pressure>
      <value>1.320119984</value>
      <unit>Bar</unit>
    </pressure>
    <weights>
      <prefix/>
      <value>91.5235</value>
      <unit>mg</unit>
    </weights>
    <weights>
      <prefix/>
      <value>9.967</value>
      <unit>% chg</unit>
    </weights>
    <weights>
      <prefix>Corr.</prefix>
      <value>91.6771923074</value>
      <unit>g</unit>
    </weights>
    <weights>
      <prefix>Corr.</prefix>
      <value>10.1517034138</value>
      <unit>% chg</unit>
    </weights>
    <weights>
      <prefix/>
      <value>8.44907193692</value>
      <unit>mass change(mg)</unit>
    </weights>
    <elap_time>
      <value>481.0</value>
      <unit>min</unit>
    </elap_time>
    <Z>
      <value>0.993062775128</value>
      <unit>---</unit>
    </Z>
  </content>
  <content>
    <sample_temp>
      <value>20.18</value>
      <unit>C</unit>
    </sample_temp>
    <index>6</index>
    <pressure>
      <value>1.83235968538</value>
      <unit>Bar</unit>
    </pressure>
    <weights>
      <prefix/>
      <value>92.0628</value>
      <unit>mg</unit>
    </weights>
    <weights>
      <prefix/>
      <value>10.615</value>
      <unit>% chg</unit>
    </weights>
    <weights>
      <prefix>Corr.</prefix>
      <value>92.2766760909</value>
      <unit>g</unit>
    </weights>
    <weights>
      <prefix>Corr.</prefix>
      <value>10.8719933601</value>
      <unit>% chg</unit>
    </weights>
    <weights>
      <prefix/>
      <value>9.04855572043</value>
      <unit>mass change(mg)</unit>
    </weights>
    <elap_time>
      <value>512.4</value>
      <unit>min</unit>
    </elap_time>
    <Z>
      <value>0.990352691576</value>
      <unit>---</unit>
    </Z>
  </content>
  <content>
    <sample_temp>
      <value>20.18</value>
      <unit>C</unit>
    </sample_temp>
    <index>7</index>
    <pressure>
      <value>3.33139714705</value>
      <unit>Bar</unit>
    </pressure>
    <weights>
      <prefix/>
      <value>92.8692</value>
      <unit>mg</unit>
    </weights>
    <weights>
      <prefix/>
      <value>11.584</value>
      <unit>% chg</unit>
    </weights>
    <weights>
      <prefix>Corr.</prefix>
      <value>93.2612144226</value>
      <unit>g</unit>
    </weights>
    <weights>
      <prefix>Corr.</prefix>
      <value>12.0549328851</value>
      <unit>% chg</unit>
    </weights>
    <weights>
      <prefix/>
      <value>10.0330940522</value>
      <unit>mass change(mg)</unit>
    </weights>
    <elap_time>
      <value>543.9</value>
      <unit>min</unit>
    </elap_time>
    <Z>
      <value>0.982348892518</value>
      <unit>---</unit>
    </Z>
  </content>
  <content>
    <sample_temp>
      <value>20.03</value>
      <unit>C</unit>
    </sample_temp>
    <index>8</index>
    <pressure>
      <value>6.69492067724</value>
      <unit>Bar</unit>
    </pressure>
    <weights>
      <prefix/>
      <value>93.4564</value>
      <unit>mg</unit>
    </weights>
    <weights>
      <prefix/>
      <value>12.289</value>
      <unit>% chg</unit>
    </weights>
    <weights>
      <prefix>Corr.</prefix>
      <value>94.2596336625</value>
      <unit>g</unit>
    </weights>
    <weights>
      <prefix>Corr.</prefix>
      <value>13.2545505569</value>
      <unit>% chg</unit>
    </weights>
    <weights>
      <prefix/>
      <value>11.031513292</value>
      <unit>mass change(mg)</unit>
    </weights>
    <elap_time>
      <value>575.8</value>
      <unit>min</unit>
    </elap_time>
    <Z>
      <value>0.963977872094</value>
      <unit>---</unit>
    </Z>
  </content>
  <content>
    <sample_temp>
      <value>20.22</value>
      <unit>C</unit>
    </sample_temp>
    <index>9</index>
    <pressure>
      <value>9.9705852553</value>
      <unit>Bar</unit>
    </pressure>
    <weights>
      <prefix/>
      <value>93.5282</value>
      <unit>mg</unit>
    </weights>
    <weights>
      <prefix/>
      <value>12.376</value>
      <unit>% chg</unit>
    </weights>
    <weights>
      <prefix>Corr.</prefix>
      <value>94.7467191811</value>
      <unit>g</unit>
    </weights>
    <weights>
      <prefix>Corr.</prefix>
      <value>13.8397920791</value>
      <unit>% chg</unit>
    </weights>
    <weights>
      <prefix/>
      <value>11.5185988106</value>
      <unit>mass change(mg)</unit>
    </weights>
    <elap_time>
      <value>607.7</value>
      <unit>min</unit>
    </elap_time>
    <Z>
      <value>0.945737175209</value>
      <unit>---</unit>
    </Z>
  </content>
  <content>
    <sample_temp>
      <value>20.19</value>
      <unit>C</unit>
    </sample_temp>
    <index>10</index>
    <pressure>
      <value>13.2021997067</value>
      <unit>Bar</unit>
    </pressure>
    <weights>
      <prefix/>
      <value>93.4181</value>
      <unit>mg</unit>
    </weights>
    <weights>
      <prefix/>
      <value>12.243</value>
      <unit>% chg</unit>
    </weights>
    <weights>
      <prefix>Corr.</prefix>
      <value>95.0641510945</value>
      <unit>g</unit>
    </weights>
    <weights>
      <prefix>Corr.</prefix>
      <value>14.2211919137</value>
      <unit>% chg</unit>
    </weights>
    <weights>
      <prefix/>
      <value>11.836030724</value>
      <unit>mass change(mg)</unit>
    </weights>
    <elap_time>
      <value>639.5</value>
      <unit>min</unit>
    </elap_time>
    <Z>
      <value>0.927106395561</value>
      <unit>---</unit>
    </Z>
  </content>
  <content>
    <sample_temp>
      <value>20.19</value>
      <unit>C</unit>
    </sample_temp>
    <index>11</index>
    <pressure>
      <value>16.5132702306</value>
      <unit>Bar</unit>
    </pressure>
    <weights>
      <prefix/>
      <value>93.193</value>
      <unit>mg</unit>
    </weights>
    <weights>
      <prefix/>
      <value>11.973</value>
      <unit>% chg</unit>
    </weights>
    <weights>
      <prefix>Corr.</prefix>
      <value>95.2965104623</value>
      <unit>g</unit>
    </weights>
    <weights>
      <prefix>Corr.</prefix>
      <value>14.5003756401</value>
      <unit>% chg</unit>
    </weights>
    <weights>
      <prefix/>
      <value>12.0683900919</value>
      <unit>mass change(mg)</unit>
    </weights>
    <elap_time>
      <value>671.4</value>
      <unit>min</unit>
    </elap_time>
    <Z>
      <value>0.907433905913</value>
      <unit>---</unit>
    </Z>
  </content>
  <content>
    <sample_temp>
      <value>20.18</value>
      <unit>C</unit>
    </sample_temp>
    <index>12</index>
    <pressure>
      <value>19.8193040928</value>
      <unit>Bar</unit>
    </pressure>
    <weights>
      <prefix/>
      <value>92.8984</value>
      <unit>mg</unit>
    </weights>
    <weights>
      <prefix/>
      <value>11.619</value>
      <unit>% chg</unit>
    </weights>
    <weights>
      <prefix>Corr.</prefix>
      <value>95.4810032875</value>
      <unit>g</unit>
    </weights>
    <weights>
      <prefix>Corr.</prefix>
      <value>14.7220469025</value>
      <unit>% chg</unit>
    </weights>
    <weights>
      <prefix/>
      <value>12.252882917</value>
      <unit>mass change(mg)</unit>
    </weights>
    <elap_time>
      <value>703.2</value>
      <unit>min</unit>
    </elap_time>
    <Z>
      <value>0.887099016091</value>
      <unit>---</unit>
    </Z>
  </content>
  <content>
    <sample_temp>
      <value>20.17</value>
      <unit>C</unit>
    </sample_temp>
    <index>13</index>
    <pressure>
      <value>23.2998360219</value>
      <unit>Bar</unit>
    </pressure>
    <weights>
      <prefix/>
      <value>92.4992</value>
      <unit>mg</unit>
    </weights>
    <weights>
      <prefix/>
      <value>11.139</value>
      <unit>% chg</unit>
    </weights>
    <weights>
      <prefix>Corr.</prefix>
      <value>95.6135144253</value>
      <unit>g</unit>
    </weights>
    <weights>
      <prefix>Corr.</prefix>
      <value>14.8812612849</value>
      <unit>% chg</unit>
    </weights>
    <weights>
      <prefix/>
      <value>12.3853940548</value>
      <unit>mass change(mg)</unit>
    </weights>
    <elap_time>
      <value>735.1</value>
      <unit>min</unit>
    </elap_time>
    <Z>
      <value>0.864861587419</value>
      <unit>---</unit>
    </Z>
  </content>
  <content>
    <sample_temp>
      <value>20.21</value>
      <unit>C</unit>
    </sample_temp>
    <index>14</index>
    <pressure>
      <value>26.4881735769</value>
      <unit>Bar</unit>
    </pressure>
    <weights>
      <prefix/>
      <value>92.075</value>
      <unit>mg</unit>
    </weights>
    <weights>
      <prefix/>
      <value>10.63</value>
      <unit>% chg</unit>
    </weights>
    <weights>
      <prefix>Corr.</prefix>
      <value>95.7035737625</value>
      <unit>g</unit>
    </weights>
    <weights>
      <prefix>Corr.</prefix>
      <value>14.9894691079</value>
      <unit>% chg</unit>
    </weights>
    <weights>
      <prefix/>
      <value>12.475453392</value>
      <unit>mass change(mg)</unit>
    </weights>
    <elap_time>
      <value>767.0</value>
      <unit>min</unit>
    </elap_time>
    <Z>
      <value>0.843748551765</value>
      <unit>---</unit>
    </Z>
  </content>
  <content>
    <sample_temp>
      <value>20.18</value>
      <unit>C</unit>
    </sample_temp>
    <index>15</index>
    <pressure>
      <value>29.9173323557</value>
      <unit>Bar</unit>
    </pressure>
    <weights>
      <prefix/>
      <value>91.5276</value>
      <unit>mg</unit>
    </weights>
    <weights>
      <prefix/>
      <value>9.972</value>
      <unit>% chg</unit>
    </weights>
    <weights>
      <prefix>Corr.</prefix>
      <value>95.7457888546</value>
      <unit>g</unit>
    </weights>
    <weights>
      <prefix>Corr.</prefix>
      <value>15.040191258</value>
      <unit>% chg</unit>
    </weights>
    <weights>
      <prefix/>
      <value>12.5176684842</value>
      <unit>mass change(mg)</unit>
    </weights>
    <elap_time>
      <value>798.9</value>
      <unit>min</unit>
    </elap_time>
    <Z>
      <value>0.819857251186</value>
      <unit>---</unit>
    </Z>
  </content>
  <content>
    <sample_temp>
      <value>20.18</value>
      <unit>C</unit>
    </sample_temp>
    <index>16</index>
    <pressure>
      <value>33.3876789761</value>
      <unit>Bar</unit>
    </pressure>
    <weights>
      <prefix/>
      <value>90.9052</value>
      <unit>mg</unit>
    </weights>
    <weights>
      <prefix/>
      <value>9.224</value>
      <unit>% chg</unit>
    </weights>
    <weights>
      <prefix>Corr.</prefix>
      <value>95.7630944806</value>
      <unit>g</unit>
    </weights>
    <weights>
      <prefix>Corr.</prefix>
      <value>15.0609842614</value>
      <unit>% chg</unit>
    </weights>
    <weights>
      <prefix/>
      <value>12.5349741101</value>
      <unit>mass change(mg)</unit>
    </weights>
    <elap_time>
      <value>830.9</value>
      <unit>min</unit>
    </elap_time>
    <Z>
      <value>0.794473741631</value>
      <unit>---</unit>
    </Z>
  </content>
  <content>
    <sample_temp>
      <value>20.21</value>
      <unit>C</unit>
    </sample_temp>
    <index>17</index>
    <pressure>
      <value>36.1618104253</value>
      <unit>Bar</unit>
    </pressure>
    <weights>
      <prefix/>
      <value>90.3543</value>
      <unit>mg</unit>
    </weights>
    <weights>
      <prefix/>
      <value>8.562</value>
      <unit>% chg</unit>
    </weights>
    <weights>
      <prefix>Corr.</prefix>
      <value>95.76000724</value>
      <unit>g</unit>
    </weights>
    <weights>
      <prefix>Corr.</prefix>
      <value>15.0572748895</value>
      <unit>% chg</unit>
    </weights>
    <weights>
      <prefix/>
      <value>12.5318868696</value>
      <unit>mass change(mg)</unit>
    </weights>
    <elap_time>
      <value>862.6</value>
      <unit>min</unit>
    </elap_time>
    <Z>
      <value>0.773204950757</value>
      <unit>---</unit>
    </Z>
  </content>
  <content>
    <sample_temp>
      <value>20.2</value>
      <unit>C</unit>
    </sample_temp>
    <index>18</index>
    <pressure>
      <value>40.046297827</value>
      <unit>Bar</unit>
    </pressure>
    <weights>
      <prefix/>
      <value>89.432</value>
      <unit>mg</unit>
    </weights>
    <weights>
      <prefix/>
      <value>7.454</value>
      <unit>% chg</unit>
    </weights>
    <weights>
      <prefix>Corr.</prefix>
      <value>95.6763366173</value>
      <unit>g</unit>
    </weights>
    <weights>
      <prefix>Corr.</prefix>
      <value>14.9567432154</value>
      <unit>% chg</unit>
    </weights>
    <weights>
      <prefix/>
      <value>12.4482162468</value>
      <unit>mass change(mg)</unit>
    </weights>
    <elap_time>
      <value>894.9</value>
      <unit>min</unit>
    </elap_time>
    <Z>
      <value>0.741289506954</value>
      <unit>---</unit>
    </Z>
  </content>
  <content>
    <sample_temp>
      <value>20.22</value>
      <unit>C</unit>
    </sample_temp>
    <index>19</index>
    <pressure>
      <value>43.9477136382</value>
      <unit>Bar</unit>
    </pressure>
    <weights>
      <prefix/>
      <value>88.3113</value>
      <unit>mg</unit>
    </weights>
    <weights>
      <prefix/>
      <value>6.108</value>
      <unit>% chg</unit>
    </weights>
    <weights>
      <prefix>Corr.</prefix>
      <value>95.5015015564</value>
      <unit>g</unit>
    </weights>
    <weights>
      <prefix>Corr.</prefix>
      <value>14.7466759208</value>
      <unit>% chg</unit>
    </weights>
    <weights>
      <prefix/>
      <value>12.273381186</value>
      <unit>mass change(mg)</unit>
    </weights>
    <elap_time>
      <value>927.5</value>
      <unit>min</unit>
    </elap_time>
    <Z>
      <value>0.706443446335</value>
      <unit>---</unit>
    </Z>
  </content>
  <content>
    <sample_temp>
      <value>20.19</value>
      <unit>C</unit>
    </sample_temp>
    <index>20</index>
    <pressure>
      <value>38.8594547394</value>
      <unit>Bar</unit>
    </pressure>
    <weights>
      <prefix/>
      <value>89.7309</value>
      <unit>mg</unit>
    </weights>
    <weights>
      <prefix/>
      <value>7.813</value>
      <unit>% chg</unit>
    </weights>
    <weights>
      <prefix>Corr.</prefix>
      <value>95.7099436787</value>
      <unit>g</unit>
    </weights>
    <weights>
      <prefix>Corr.</prefix>
      <value>14.9971226704</value>
      <unit>% chg</unit>
    </weights>
    <weights>
      <prefix/>
      <value>12.4818233082</value>
      <unit>mass change(mg)</unit>
    </weights>
    <elap_time>
      <value>959.9</value>
      <unit>min</unit>
    </elap_time>
    <Z>
      <value>0.751262251224</value>
      <unit>---</unit>
    </Z>
  </content>
  <content>
    <sample_temp>
      <value>20.18</value>
      <unit>C</unit>
    </sample_temp>
    <index>21</index>
    <pressure>
      <value>36.8872870284</value>
      <unit>Bar</unit>
    </pressure>
    <weights>
      <prefix/>
      <value>90.2008</value>
      <unit>mg</unit>
    </weights>
    <weights>
      <prefix/>
      <value>8.378</value>
      <unit>% chg</unit>
    </weights>
    <weights>
      <prefix>Corr.</prefix>
      <value>95.75774293</value>
      <unit>g</unit>
    </weights>
    <weights>
      <prefix>Corr.</prefix>
      <value>15.0545542826</value>
      <unit>% chg</unit>
    </weights>
    <weights>
      <prefix/>
      <value>12.5296225595</value>
      <unit>mass change(mg)</unit>
    </weights>
    <elap_time>
      <value>991.6</value>
      <unit>min</unit>
    </elap_time>
    <Z>
      <value>0.767329993615</value>
      <unit>---</unit>
    </Z>
  </content>
  <content>
    <sample_temp>
      <value>20.19</value>
      <unit>C</unit>
    </sample_temp>
    <index>22</index>
    <pressure>
      <value>34.241687775</value>
      <unit>Bar</unit>
    </pressure>
    <weights>
      <prefix/>
      <value>90.7553</value>
      <unit>mg</unit>
    </weights>
    <weights>
      <prefix/>
      <value>9.044</value>
      <unit>% chg</unit>
    </weights>
    <weights>
      <prefix>Corr.</prefix>
      <value>95.7779800662</value>
      <unit>g</unit>
    </weights>
    <weights>
      <prefix>Corr.</prefix>
      <value>15.0788695453</value>
      <unit>% chg</unit>
    </weights>
    <weights>
      <prefix/>
      <value>12.5498596957</value>
      <unit>mass change(mg)</unit>
    </weights>
    <elap_time>
      <value>1023.5</value>
      <unit>min</unit>
    </elap_time>
    <Z>
      <value>0.78803632765</value>
      <unit>---</unit>
    </Z>
  </content>
  <content>
    <sample_temp>
      <value>20.23</value>
      <unit>C</unit>
    </sample_temp>
    <index>23</index>
    <pressure>
      <value>30.5699386748</value>
      <unit>Bar</unit>
    </pressure>
    <weights>
      <prefix/>
      <value>91.4423</value>
      <unit>mg</unit>
    </weights>
    <weights>
      <prefix/>
      <value>9.869</value>
      <unit>% chg</unit>
    </weights>
    <weights>
      <prefix>Corr.</prefix>
      <value>95.7757513551</value>
      <unit>g</unit>
    </weights>
    <weights>
      <prefix>Corr.</prefix>
      <value>15.0761917111</value>
      <unit>% chg</unit>
    </weights>
    <weights>
      <prefix/>
      <value>12.5476309846</value>
      <unit>mass change(mg)</unit>
    </weights>
    <elap_time>
      <value>1055.7</value>
      <unit>min</unit>
    </elap_time>
    <Z>
      <value>0.815319854154</value>
      <unit>---</unit>
    </Z>
  </content>
  <content>
    <sample_temp>
      <value>20.18</value>
      <unit>C</unit>
    </sample_temp>
    <index>24</index>
    <pressure>
      <value>28.0122290361</value>
      <unit>Bar</unit>
    </pressure>
    <weights>
      <prefix/>
      <value>91.8627</value>
      <unit>mg</unit>
    </weights>
    <weights>
      <prefix/>
      <value>10.375</value>
      <unit>% chg</unit>
    </weights>
    <weights>
      <prefix>Corr.</prefix>
      <value>95.7488634459</value>
      <unit>g</unit>
    </weights>
    <weights>
      <prefix>Corr.</prefix>
      <value>15.0438854317</value>
      <unit>% chg</unit>
    </weights>
    <weights>
      <prefix/>
      <value>12.5207430755</value>
      <unit>mass change(mg)</unit>
    </weights>
    <elap_time>
      <value>1087.6</value>
      <unit>min</unit>
    </elap_time>
    <Z>
      <value>0.833235955276</value>
      <unit>---</unit>
    </Z>
  </content>
  <content>
    <sample_temp>
      <value>20.16</value>
      <unit>C</unit>
    </sample_temp>
    <index>25</index>
    <pressure>
      <value>23.9494734035</value>
      <unit>Bar</unit>
    </pressure>
    <weights>
      <prefix/>
      <value>92.4412</value>
      <unit>mg</unit>
    </weights>
    <weights>
      <prefix/>
      <value>11.07</value>
      <unit>% chg</unit>
    </weights>
    <weights>
      <prefix>Corr.</prefix>
      <value>95.6583356206</value>
      <unit>g</unit>
    </weights>
    <weights>
      <prefix>Corr.</prefix>
      <value>14.9351147122</value>
      <unit>% chg</unit>
    </weights>
    <weights>
      <prefix/>
      <value>12.4302152501</value>
      <unit>mass change(mg)</unit>
    </weights>
    <elap_time>
      <value>1120.1</value>
      <unit>min</unit>
    </elap_time>
    <Z>
      <value>0.860592598416</value>
      <unit>---</unit>
    </Z>
  </content>
  <content>
    <sample_temp>
      <value>20.19</value>
      <unit>C</unit>
    </sample_temp>
    <index>26</index>
    <pressure>
      <value>21.304747367</value>
      <unit>Bar</unit>
    </pressure>
    <weights>
      <prefix/>
      <value>92.7549</value>
      <unit>mg</unit>
    </weights>
    <weights>
      <prefix/>
      <value>11.447</value>
      <unit>% chg</unit>
    </weights>
    <weights>
      <prefix>Corr.</prefix>
      <value>95.5605689877</value>
      <unit>g</unit>
    </weights>
    <weights>
      <prefix>Corr.</prefix>
      <value>14.8176464424</value>
      <unit>% chg</unit>
    </weights>
    <weights>
      <prefix/>
      <value>12.3324486172</value>
      <unit>mass change(mg)</unit>
    </weights>
    <elap_time>
      <value>1152.2</value>
      <unit>min</unit>
    </elap_time>
    <Z>
      <value>0.877741329093</value>
      <unit>---</unit>
    </Z>
  </content>
  <content>
    <sample_temp>
      <value>20.18</value>
      <unit>C</unit>
    </sample_temp>
    <index>27</index>
    <pressure>
      <value>17.2096707106</value>
      <unit>Bar</unit>
    </pressure>
    <weights>
      <prefix/>
      <value>93.1519</value>
      <unit>mg</unit>
    </weights>
    <weights>
      <prefix/>
      <value>11.924</value>
      <unit>% chg</unit>
    </weights>
    <weights>
      <prefix>Corr.</prefix>
      <value>95.3544710367</value>
      <unit>g</unit>
    </weights>
    <weights>
      <prefix>Corr.</prefix>
      <value>14.5700162545</value>
      <unit>% chg</unit>
    </weights>
    <weights>
      <prefix/>
      <value>12.1263506663</value>
      <unit>mass change(mg)</unit>
    </weights>
    <elap_time>
      <value>1185.1</value>
      <unit>min</unit>
    </elap_time>
    <Z>
      <value>0.903200215275</value>
      <unit>---</unit>
    </Z>
  </content>
  <content>
    <sample_temp>
      <value>20.2</value>
      <unit>C</unit>
    </sample_temp>
    <index>28</index>
    <pressure>
      <value>14.6045900547</value>
      <unit>Bar</unit>
    </pressure>
    <weights>
      <prefix/>
      <value>93.3543</value>
      <unit>mg</unit>
    </weights>
    <weights>
      <prefix/>
      <value>12.167</value>
      <unit>% chg</unit>
    </weights>
    <weights>
      <prefix>Corr.</prefix>
      <value>95.1914756169</value>
      <unit>g</unit>
    </weights>
    <weights>
      <prefix>Corr.</prefix>
      <value>14.3741744896</value>
      <unit>% chg</unit>
    </weights>
    <weights>
      <prefix/>
      <value>11.9633552464</value>
      <unit>mass change(mg)</unit>
    </weights>
    <elap_time>
      <value>1217.6</value>
      <unit>min</unit>
    </elap_time>
    <Z>
      <value>0.918862409024</value>
      <unit>---</unit>
    </Z>
  </content>
  <content>
    <sample_temp>
      <value>20.21</value>
      <unit>C</unit>
    </sample_temp>
    <index>29</index>
    <pressure>
      <value>11.9838141581</value>
      <unit>Bar</unit>
    </pressure>
    <weights>
      <prefix/>
      <value>93.4847</value>
      <unit>mg</unit>
    </weights>
    <weights>
      <prefix/>
      <value>12.323</value>
      <unit>% chg</unit>
    </weights>
    <weights>
      <prefix>Corr.</prefix>
      <value>94.9673893724</value>
      <unit>g</unit>
    </weights>
    <weights>
      <prefix>Corr.</prefix>
      <value>14.1049310614</value>
      <unit>% chg</unit>
    </weights>
    <weights>
      <prefix/>
      <value>11.739269002</value>
      <unit>mass change(mg)</unit>
    </weights>
    <elap_time>
      <value>1250.5</value>
      <unit>min</unit>
    </elap_time>
    <Z>
      <value>0.934204324835</value>
      <unit>---</unit>
    </Z>
  </content>
  <content>
    <sample_temp>
      <value>20.22</value>
      <unit>C</unit>
    </sample_temp>
    <index>30</index>
    <pressure>
      <value>9.29038261565</value>
      <unit>Bar</unit>
    </pressure>
    <weights>
      <prefix/>
      <value>93.5321</value>
      <unit>mg</unit>
    </weights>
    <weights>
      <prefix/>
      <value>12.38</value>
      <unit>% chg</unit>
    </weights>
    <weights>
      <prefix>Corr.</prefix>
      <value>94.6628907698</value>
      <unit>g</unit>
    </weights>
    <weights>
      <prefix>Corr.</prefix>
      <value>13.7390708194</value>
      <unit>% chg</unit>
    </weights>
    <weights>
      <prefix/>
      <value>11.4347703994</value>
      <unit>mass change(mg)</unit>
    </weights>
    <elap_time>
      <value>1284.0</value>
      <unit>min</unit>
    </elap_time>
    <Z>
      <value>0.949584298264</value>
      <unit>---</unit>
    </Z>
  </content>
  <content>
    <sample_temp>
      <value>19.88</value>
      <unit>C</unit>
    </sample_temp>
    <index>31</index>
    <pressure>
      <value>5.33435541928</value>
      <unit>Bar</unit>
    </pressure>
    <weights>
      <prefix/>
      <value>93.3176</value>
      <unit>mg</unit>
    </weights>
    <weights>
      <prefix/>
      <value>12.123</value>
      <unit>% chg</unit>
    </weights>
    <weights>
      <prefix>Corr.</prefix>
      <value>93.9530279512</value>
      <unit>g</unit>
    </weights>
    <weights>
      <prefix>Corr.</prefix>
      <value>12.8861585879</value>
      <unit>% chg</unit>
    </weights>
    <weights>
      <prefix/>
      <value>10.7249075807</value>
      <unit>mass change(mg)</unit>
    </weights>
    <elap_time>
      <value>1321.4</value>
      <unit>min</unit>
    </elap_time>
    <Z>
      <value>0.971407409715</value>
      <unit>---</unit>
    </Z>
  </content>
  <content>
    <sample_temp>
      <value>20.17</value>
      <unit>C</unit>
    </sample_temp>
    <index>32</index>
    <pressure>
      <value>1.96755499267</value>
      <unit>Bar</unit>
    </pressure>
    <weights>
      <prefix/>
      <value>92.1497</value>
      <unit>mg</unit>
    </weights>
    <weights>
      <prefix/>
      <value>10.719</value>
      <unit>% chg</unit>
    </weights>
    <weights>
      <prefix>Corr.</prefix>
      <value>92.3795310589</value>
      <unit>g</unit>
    </weights>
    <weights>
      <prefix>Corr.</prefix>
      <value>10.9955753508</value>
      <unit>% chg</unit>
    </weights>
    <weights>
      <prefix/>
      <value>9.15141068839</value>
      <unit>mass change(mg)</unit>
    </weights>
    <elap_time>
      <value>1372.5</value>
      <unit>min</unit>
    </elap_time>
    <Z>
      <value>0.9896334427</value>
      <unit>---</unit>
    </Z>
  </content>
  <content>
    <sample_temp>
      <value>20.16</value>
      <unit>C</unit>
    </sample_temp>
    <index>33</index>
    <pressure>
      <value>1.19273830156</value>
      <unit>Bar</unit>
    </pressure>
    <weights>
      <prefix/>
      <value>91.3209</value>
      <unit>mg</unit>
    </weights>
    <weights>
      <prefix/>
      <value>9.724</value>
      <unit>% chg</unit>
    </weights>
    <weights>
      <prefix>Corr.</prefix>
      <value>91.4596535259</value>
      <unit>g</unit>
    </weights>
    <weights>
      <prefix>Corr.</prefix>
      <value>9.8903268737</value>
      <unit>% chg</unit>
    </weights>
    <weights>
      <prefix/>
      <value>8.23153315547</value>
      <unit>mass change(mg)</unit>
    </weights>
    <elap_time>
      <value>1429.3</value>
      <unit>min</unit>
    </elap_time>
    <Z>
      <value>0.993738566385</value>
      <unit>---</unit>
    </Z>
  </content>
  <header>
    <temperature>
      <drying>110.0</drying>
      <run>
        <unit>C</unit>
        <value>20.0</value>
      </run>
    </temperature>
    <notes>Aliq #2 with Kalrez (Jarod)</notes>
    <data_logging_interval>
      <unit2>wt %</unit2>
      <unit1>min or</unit1>
      <value2>0.01</value2>
      <value1>2.0</value1>
    </data_logging_interval>
    <equil_crit>
      <unit2>min</unit2>
      <unit1>wt % in</unit1>
      <value2>2.0</value2>
      <value1>0.01</value1>
    </equil_crit>
    <equil_crit>
      <unit2>min</unit2>
      <unit1>wt % in</unit1>
      <value2>5.0</value2>
      <value1>0.01</value1>
    </equil_crit>
    <run_started>12:50:01</run_started>
    <filename>060915v1.GIs~</filename>
    <sample>
      <name>RM8852 with UHPCO2 up to 45 bar</name>
      <lot>20 degC (Repeat with HT outgas)</lot>
    </sample>
    <pump>New pump - Run 2</pump>
    <experiment>
      <started>06-09-2015</started>
      <name>GHP ST Isotherm</name>
      <id>060915v1</id>
    </experiment>
    <pressure_steps>300.000</pressure_steps>
    <pressure_steps>500.000</pressure_steps>
    <pressure_steps>700.000</pressure_steps>
    <pressure_steps>1000.000</pressure_steps>
    <pressure_steps>1400.000</pressure_steps>
    <pressure_steps>2500.000</pressure_steps>
    <pressure_steps>5000.000</pressure_steps>
    <pressure_steps>7500.000</pressure_steps>
    <pressure_steps>10000.000</pressure_steps>
    <pressure_steps>12500.000</pressure_steps>
    <pressure_steps>15000.000</pressure_steps>
    <pressure_steps>17500.000</pressure_steps>
    <pressure_steps>20000.000</pressure_steps>
    <pressure_steps>22500.000</pressure_steps>
    <pressure_steps>25000.000</pressure_steps>
    <pressure_steps>27000.000</pressure_steps>
    <pressure_steps>30000.000</pressure_steps>
    <pressure_steps>33000.000</pressure_steps>
    <pressure_steps>29000.000</pressure_steps>
    <pressure_steps>27500.000</pressure_steps>
    <pressure_steps>25500.000</pressure_steps>
    <pressure_steps>23000.000</pressure_steps>
    <pressure_steps>21000.000</pressure_steps>
    <pressure_steps>18000.000</pressure_steps>
    <pressure_steps>16000.000</pressure_steps>
    <pressure_steps>13000.000</pressure_steps>
    <pressure_steps>11000.000</pressure_steps>
    <pressure_steps>9000.000</pressure_steps>
    <pressure_steps>7000.000</pressure_steps>
    <pressure_steps>4000.000</pressure_steps>
    <pressure_steps>1500.000</pressure_steps>
    <pressure_steps>900.000</pressure_steps>
    <max_time>
      <drying>
        <unit>min</unit>
        <value>60.0</value>
      </drying>
      <equil>
        <unit>min</unit>
        <value>30.0</value>
      </equil>
    </max_time>
    <operator>JH</operator>
    <heating_rate>
      <unit>C/min</unit>
      <value>1.0</value>
    </heating_rate>
    <absorbate>CO2</absorbate>
  </header>
  <dataset>20150609_8852_Aliq2_CO2_20C_45Bar_TGA.xlsx</dataset>
</tga>

File: iso_main/TGA/Data_Files/XML/xml_aliq/20150609_sheet4_8852_Aliq2_CO2_20C_45Bar_TGA.xml
<tga>
  <content>
    <sample_temp>
      <value>19.75</value>
      <unit>C</unit>
    </sample_temp>
    <index>1</index>
    <pressure>
      <value>0.000167977602986</value>
      <unit>Bar</unit>
    </pressure>
    <weights>
      <prefix/>
      <value>83.2606</value>
      <unit>mg</unit>
    </weights>
    <weights>
      <prefix/>
      <value>0.0</value>
      <unit>% chg</unit>
    </weights>
    <elap_time>
      <value>467.4</value>
      <unit>min</unit>
    </elap_time>
    <concentration>
      <prefix/>
      <value>0.0</value>
      <unit>mmol/g</unit>
    </concentration>
    <Z>
      <value>1.00000621542</value>
      <unit>---</unit>
    </Z>
  </content>
  <content>
    <sample_temp>
      <value>20.16</value>
      <unit>C</unit>
    </sample_temp>
    <index>2</index>
    <pressure>
      <value>0.4050059992</value>
      <unit>Bar</unit>
    </pressure>
    <weights>
      <prefix/>
      <value>88.6222</value>
      <unit>mg</unit>
    </weights>
    <weights>
      <prefix/>
      <value>6.44</value>
      <unit>% chg</unit>
    </weights>
    <elap_time>
      <value>514.2</value>
      <unit>min</unit>
    </elap_time>
    <concentration>
      <prefix/>
      <value>1.476333578</value>
      <unit>mmol/g</unit>
    </concentration>
    <Z>
      <value>0.997888845671</value>
      <unit>---</unit>
    </Z>
  </content>
  <content>
    <sample_temp>
      <value>20.13</value>
      <unit>C</unit>
    </sample_temp>
    <index>3</index>
    <pressure>
      <value>0.666680442608</value>
      <unit>Bar</unit>
    </pressure>
    <weights>
      <prefix/>
      <value>89.8382</value>
      <unit>mg</unit>
    </weights>
    <weights>
      <prefix/>
      <value>7.9</value>
      <unit>% chg</unit>
    </weights>
    <elap_time>
      <value>556.3</value>
      <unit>min</unit>
    </elap_time>
    <concentration>
      <prefix/>
      <value>1.81656566964</value>
      <unit>mmol/g</unit>
    </concentration>
    <Z>
      <value>0.996511700151</value>
      <unit>---</unit>
    </Z>
  </content>
  <content>
    <sample_temp>
      <value>20.14</value>
      <unit>C</unit>
    </sample_temp>
    <index>4</index>
    <pressure>
      <value>0.933755499267</value>
      <unit>Bar</unit>
    </pressure>
    <weights>
      <prefix/>
      <value>90.6195</value>
      <unit>mg</unit>
    </weights>
    <weights>
      <prefix/>
      <value>8.838</value>
      <unit>% chg</unit>
    </weights>
    <elap_time>
      <value>587.6</value>
      <unit>min</unit>
    </elap_time>
    <concentration>
      <prefix/>
      <value>2.03833250597</value>
      <unit>mmol/g</unit>
    </concentration>
    <Z>
      <value>0.995104645055</value>
      <unit>---</unit>
    </Z>
  </content>
  <content>
    <sample_temp>
      <value>20.15</value>
      <unit>C</unit>
    </sample_temp>
    <index>5</index>
    <pressure>
      <value>1.31920943874</value>
      <unit>Bar</unit>
    </pressure>
    <weights>
      <prefix/>
      <value>91.5226</value>
      <unit>mg</unit>
    </weights>
    <weights>
      <prefix/>
      <value>9.923</value>
      <unit>% chg</unit>
    </weights>
    <elap_time>
      <value>619.0</value>
      <unit>min</unit>
    </elap_time>
    <concentration>
      <prefix/>
      <value>2.2971558923</value>
      <unit>mmol/g</unit>
    </concentration>
    <Z>
      <value>0.993069163818</value>
      <unit>---</unit>
    </Z>
  </content>
  <content>
    <sample_temp>
      <value>20.17</value>
      <unit>C</unit>
    </sample_temp>
    <index>6</index>
    <pressure>
      <value>1.8311105186</value>
      <unit>Bar</unit>
    </pressure>
    <weights>
      <prefix/>
      <value>92.0624</value>
      <unit>mg</unit>
    </weights>
    <weights>
      <prefix/>
      <value>10.571</value>
      <unit>% chg</unit>
    </weights>
    <elap_time>
      <value>650.4</value>
      <unit>min</unit>
    </elap_time>
    <concentration>
      <prefix/>
      <value>2.46092466579</value>
      <unit>mmol/g</unit>
    </concentration>
    <Z>
      <value>0.990358228026</value>
      <unit>---</unit>
    </Z>
  </content>
  <content>
    <sample_temp>
      <value>20.14</value>
      <unit>C</unit>
    </sample_temp>
    <index>7</index>
    <pressure>
      <value>3.36562858286</value>
      <unit>Bar</unit>
    </pressure>
    <weights>
      <prefix/>
      <value>92.88</value>
      <unit>mg</unit>
    </weights>
    <weights>
      <prefix/>
      <value>11.553</value>
      <unit>% chg</unit>
    </weights>
    <elap_time>
      <value>681.9</value>
      <unit>min</unit>
    </elap_time>
    <concentration>
      <prefix/>
      <value>2.73390038402</value>
      <unit>mmol/g</unit>
    </concentration>
    <Z>
      <value>0.982156864294</value>
      <unit>---</unit>
    </Z>
  </content>
  <content>
    <sample_temp>
      <value>20.13</value>
      <unit>C</unit>
    </sample_temp>
    <index>8</index>
    <pressure>
      <value>6.63848286895</value>
      <unit>Bar</unit>
    </pressure>
    <weights>
      <prefix/>
      <value>93.445</value>
      <unit>mg</unit>
    </weights>
    <weights>
      <prefix/>
      <value>12.232</value>
      <unit>% chg</unit>
    </weights>
    <elap_time>
      <value>713.8</value>
      <unit>min</unit>
    </elap_time>
    <concentration>
      <prefix/>
      <value>2.99723697576</value>
      <unit>mmol/g</unit>
    </concentration>
    <Z>
      <value>0.964331442779</value>
      <unit>---</unit>
    </Z>
  </content>
  <content>
    <sample_temp>
      <value>20.15</value>
      <unit>C</unit>
    </sample_temp>
    <index>9</index>
    <pressure>
      <value>9.96890947874</value>
      <unit>Bar</unit>
    </pressure>
    <weights>
      <prefix/>
      <value>93.5182</value>
      <unit>mg</unit>
    </weights>
    <weights>
      <prefix/>
      <value>12.32</value>
      <unit>% chg</unit>
    </weights>
    <elap_time>
      <value>745.6</value>
      <unit>min</unit>
    </elap_time>
    <concentration>
      <prefix/>
      <value>3.13261480591</value>
      <unit>mmol/g</unit>
    </concentration>
    <Z>
      <value>0.945701420577</value>
      <unit>---</unit>
    </Z>
  </content>
  <content>
    <sample_temp>
      <value>20.18</value>
      <unit>C</unit>
    </sample_temp>
    <index>10</index>
    <pressure>
      <value>13.2278989468</value>
      <unit>Bar</unit>
    </pressure>
    <weights>
      <prefix/>
      <value>93.4133</value>
      <unit>mg</unit>
    </weights>
    <weights>
      <prefix/>
      <value>12.194</value>
      <unit>% chg</unit>
    </weights>
    <elap_time>
      <value>777.4</value>
      <unit>min</unit>
    </elap_time>
    <concentration>
      <prefix/>
      <value>3.22161341081</value>
      <unit>mmol/g</unit>
    </concentration>
    <Z>
      <value>0.926947239216</value>
      <unit>---</unit>
    </Z>
  </content>
  <content>
    <sample_temp>
      <value>20.2</value>
      <unit>C</unit>
    </sample_temp>
    <index>11</index>
    <pressure>
      <value>16.5451259832</value>
      <unit>Bar</unit>
    </pressure>
    <weights>
      <prefix/>
      <value>93.1818</value>
      <unit>mg</unit>
    </weights>
    <weights>
      <prefix/>
      <value>11.916</value>
      <unit>% chg</unit>
    </weights>
    <elap_time>
      <value>809.3</value>
      <unit>min</unit>
    </elap_time>
    <concentration>
      <prefix/>
      <value>3.28352797057</value>
      <unit>mmol/g</unit>
    </concentration>
    <Z>
      <value>0.907253037636</value>
      <unit>---</unit>
    </Z>
  </content>
  <content>
    <sample_temp>
      <value>20.21</value>
      <unit>C</unit>
    </sample_temp>
    <index>12</index>
    <pressure>
      <value>19.8407718971</value>
      <unit>Bar</unit>
    </pressure>
    <weights>
      <prefix/>
      <value>92.8775</value>
      <unit>mg</unit>
    </weights>
    <weights>
      <prefix/>
      <value>11.55</value>
      <unit>% chg</unit>
    </weights>
    <elap_time>
      <value>841.1</value>
      <unit>min</unit>
    </elap_time>
    <concentration>
      <prefix/>
      <value>3.33080136852</value>
      <unit>mmol/g</unit>
    </concentration>
    <Z>
      <value>0.887008132682</value>
      <unit>---</unit>
    </Z>
  </content>
  <content>
    <sample_temp>
      <value>20.18</value>
      <unit>C</unit>
    </sample_temp>
    <index>13</index>
    <pressure>
      <value>23.1796493801</value>
      <unit>Bar</unit>
    </pressure>
    <weights>
      <prefix/>
      <value>92.4924</value>
      <unit>mg</unit>
    </weights>
    <weights>
      <prefix/>
      <value>11.088</value>
      <unit>% chg</unit>
    </weights>
    <elap_time>
      <value>873.0</value>
      <unit>min</unit>
    </elap_time>
    <concentration>
      <prefix/>
      <value>3.36486159867</value>
      <unit>mmol/g</unit>
    </concentration>
    <Z>
      <value>0.865662001276</value>
      <unit>---</unit>
    </Z>
  </content>
  <content>
    <sample_temp>
      <value>20.17</value>
      <unit>C</unit>
    </sample_temp>
    <index>14</index>
    <pressure>
      <value>26.6306839088</value>
      <unit>Bar</unit>
    </pressure>
    <weights>
      <prefix/>
      <value>92.047</value>
      <unit>mg</unit>
    </weights>
    <weights>
      <prefix/>
      <value>10.553</value>
      <unit>% chg</unit>
    </weights>
    <elap_time>
      <value>904.9</value>
      <unit>min</unit>
    </elap_time>
    <concentration>
      <prefix/>
      <value>3.39556331042</value>
      <unit>mmol/g</unit>
    </concentration>
    <Z>
      <value>0.842695136362</value>
      <unit>---</unit>
    </Z>
  </content>
  <content>
    <sample_temp>
      <value>20.21</value>
      <unit>C</unit>
    </sample_temp>
    <index>15</index>
    <pressure>
      <value>29.8751366484</value>
      <unit>Bar</unit>
    </pressure>
    <weights>
      <prefix/>
      <value>91.5242</value>
      <unit>mg</unit>
    </weights>
    <weights>
      <prefix/>
      <value>9.925</value>
      <unit>% chg</unit>
    </weights>
    <elap_time>
      <value>936.8</value>
      <unit>min</unit>
    </elap_time>
    <concentration>
      <prefix/>
      <value>3.40482214463</value>
      <unit>mmol/g</unit>
    </concentration>
    <Z>
      <value>0.820234056254</value>
      <unit>---</unit>
    </Z>
  </content>
  <content>
    <sample_temp>
      <value>20.18</value>
      <unit>C</unit>
    </sample_temp>
    <index>16</index>
    <pressure>
      <value>33.5727009732</value>
      <unit>Bar</unit>
    </pressure>
    <weights>
      <prefix/>
      <value>90.8621</value>
      <unit>mg</unit>
    </weights>
    <weights>
      <prefix/>
      <value>9.13</value>
      <unit>% chg</unit>
    </weights>
    <elap_time>
      <value>968.7</value>
      <unit>min</unit>
    </elap_time>
    <concentration>
      <prefix/>
      <value>3.41067039487</value>
      <unit>mmol/g</unit>
    </concentration>
    <Z>
      <value>0.793080133114</value>
      <unit>---</unit>
    </Z>
  </content>
  <content>
    <sample_temp>
      <value>20.19</value>
      <unit>C</unit>
    </sample_temp>
    <index>17</index>
    <pressure>
      <value>36.155929876</value>
      <unit>Bar</unit>
    </pressure>
    <weights>
      <prefix/>
      <value>90.3443</value>
      <unit>mg</unit>
    </weights>
    <weights>
      <prefix/>
      <value>8.508</value>
      <unit>% chg</unit>
    </weights>
    <elap_time>
      <value>1000.4</value>
      <unit>min</unit>
    </elap_time>
    <concentration>
      <prefix/>
      <value>3.40907695017</value>
      <unit>mmol/g</unit>
    </concentration>
    <Z>
      <value>0.773181411694</value>
      <unit>---</unit>
    </Z>
  </content>
  <content>
    <sample_temp>
      <value>20.21</value>
      <unit>C</unit>
    </sample_temp>
    <index>18</index>
    <pressure>
      <value>40.0548486868</value>
      <unit>Bar</unit>
    </pressure>
    <weights>
      <prefix/>
      <value>89.409</value>
      <unit>mg</unit>
    </weights>
    <weights>
      <prefix/>
      <value>7.384</value>
      <unit>% chg</unit>
    </weights>
    <elap_time>
      <value>1032.7</value>
      <unit>min</unit>
    </elap_time>
    <concentration>
      <prefix/>
      <value>3.38315952684</value>
      <unit>mmol/g</unit>
    </concentration>
    <Z>
      <value>0.741259057419</value>
      <unit>---</unit>
    </Z>
  </content>
  <content>
    <sample_temp>
      <value>20.23</value>
      <unit>C</unit>
    </sample_temp>
    <index>19</index>
    <pressure>
      <value>43.96152513</value>
      <unit>Bar</unit>
    </pressure>
    <weights>
      <prefix/>
      <value>88.3348</value>
      <unit>mg</unit>
    </weights>
    <weights>
      <prefix/>
      <value>6.094</value>
      <unit>% chg</unit>
    </weights>
    <elap_time>
      <value>1065.3</value>
      <unit>min</unit>
    </elap_time>
    <concentration>
      <prefix/>
      <value>3.34851779231</value>
      <unit>mmol/g</unit>
    </concentration>
    <Z>
      <value>0.706365990525</value>
      <unit>---</unit>
    </Z>
  </content>
  <content>
    <sample_temp>
      <value>20.22</value>
      <unit>C</unit>
    </sample_temp>
    <index>20</index>
    <pressure>
      <value>38.8856885749</value>
      <unit>Bar</unit>
    </pressure>
    <weights>
      <prefix/>
      <value>89.728</value>
      <unit>mg</unit>
    </weights>
    <weights>
      <prefix/>
      <value>7.768</value>
      <unit>% chg</unit>
    </weights>
    <elap_time>
      <value>1097.7</value>
      <unit>min</unit>
    </elap_time>
    <concentration>
      <prefix/>
      <value>3.39859207116</value>
      <unit>mmol/g</unit>
    </concentration>
    <Z>
      <value>0.751164072735</value>
      <unit>---</unit>
    </Z>
  </content>
  <content>
    <sample_temp>
      <value>20.2</value>
      <unit>C</unit>
    </sample_temp>
    <index>21</index>
    <pressure>
      <value>36.9076656446</value>
      <unit>Bar</unit>
    </pressure>
    <weights>
      <prefix/>
      <value>90.1908</value>
      <unit>mg</unit>
    </weights>
    <weights>
      <prefix/>
      <value>8.324</value>
      <unit>% chg</unit>
    </weights>
    <elap_time>
      <value>1129.4</value>
      <unit>min</unit>
    </elap_time>
    <concentration>
      <prefix/>
      <value>3.40946698708</value>
      <unit>mmol/g</unit>
    </concentration>
    <Z>
      <value>0.767239427038</value>
      <unit>---</unit>
    </Z>
  </content>
  <content>
    <sample_temp>
      <value>20.18</value>
      <unit>C</unit>
    </sample_temp>
    <index>22</index>
    <pressure>
      <value>34.2746660445</value>
      <unit>Bar</unit>
    </pressure>
    <weights>
      <prefix/>
      <value>90.7308</value>
      <unit>mg</unit>
    </weights>
    <weights>
      <prefix/>
      <value>8.972</value>
      <unit>% chg</unit>
    </weights>
    <elap_time>
      <value>1161.3</value>
      <unit>min</unit>
    </elap_time>
    <concentration>
      <prefix/>
      <value>3.41198049074</value>
      <unit>mmol/g</unit>
    </concentration>
    <Z>
      <value>0.787752819716</value>
      <unit>---</unit>
    </Z>
  </content>
  <content>
    <sample_temp>
      <value>20.18</value>
      <unit>C</unit>
    </sample_temp>
    <index>23</index>
    <pressure>
      <value>30.5293440875</value>
      <unit>Bar</unit>
    </pressure>
    <weights>
      <prefix/>
      <value>91.4258</value>
      <unit>mg</unit>
    </weights>
    <weights>
      <prefix/>
      <value>9.807</value>
      <unit>% chg</unit>
    </weights>
    <elap_time>
      <value>1193.5</value>
      <unit>min</unit>
    </elap_time>
    <concentration>
      <prefix/>
      <value>3.41009380225</value>
      <unit>mmol/g</unit>
    </concentration>
    <Z>
      <value>0.815479634114</value>
      <unit>---</unit>
    </Z>
  </content>
  <content>
    <sample_temp>
      <value>20.2</value>
      <unit>C</unit>
    </sample_temp>
    <index>24</index>
    <pressure>
      <value>27.9372203706</value>
      <unit>Bar</unit>
    </pressure>
    <weights>
      <prefix/>
      <value>91.8564</value>
      <unit>mg</unit>
    </weights>
    <weights>
      <prefix/>
      <value>10.324</value>
      <unit>% chg</unit>
    </weights>
    <elap_time>
      <value>1225.4</value>
      <unit>min</unit>
    </elap_time>
    <concentration>
      <prefix/>
      <value>3.40350946369</value>
      <unit>mmol/g</unit>
    </concentration>
    <Z>
      <value>0.833801419983</value>
      <unit>---</unit>
    </Z>
  </content>
  <content>
    <sample_temp>
      <value>20.17</value>
      <unit>C</unit>
    </sample_temp>
    <index>25</index>
    <pressure>
      <value>23.8734075457</value>
      <unit>Bar</unit>
    </pressure>
    <weights>
      <prefix/>
      <value>92.4381</value>
      <unit>mg</unit>
    </weights>
    <weights>
      <prefix/>
      <value>11.023</value>
      <unit>% chg</unit>
    </weights>
    <elap_time>
      <value>1257.8</value>
      <unit>min</unit>
    </elap_time>
    <concentration>
      <prefix/>
      <value>3.37995647931</value>
      <unit>mmol/g</unit>
    </concentration>
    <Z>
      <value>0.861110590916</value>
      <unit>---</unit>
    </Z>
  </content>
  <content>
    <sample_temp>
      <value>20.18</value>
      <unit>C</unit>
    </sample_temp>
    <index>26</index>
    <pressure>
      <value>21.3133648847</value>
      <unit>Bar</unit>
    </pressure>
    <weights>
      <prefix/>
      <value>92.7363</value>
      <unit>mg</unit>
    </weights>
    <weights>
      <prefix/>
      <value>11.381</value>
      <unit>% chg</unit>
    </weights>
    <elap_time>
      <value>1289.9</value>
      <unit>min</unit>
    </elap_time>
    <concentration>
      <prefix/>
      <value>3.35278177876</value>
      <unit>mmol/g</unit>
    </concentration>
    <Z>
      <value>0.877670607705</value>
      <unit>---</unit>
    </Z>
  </content>
  <content>
    <sample_temp>
      <value>20.2</value>
      <unit>C</unit>
    </sample_temp>
    <index>27</index>
    <pressure>
      <value>17.2625356619</value>
      <unit>Bar</unit>
    </pressure>
    <weights>
      <prefix/>
      <value>93.1498</value>
      <unit>mg</unit>
    </weights>
    <weights>
      <prefix/>
      <value>11.877</value>
      <unit>% chg</unit>
    </weights>
    <elap_time>
      <value>1322.8</value>
      <unit>min</unit>
    </elap_time>
    <concentration>
      <prefix/>
      <value>3.30263480339</value>
      <unit>mmol/g</unit>
    </concentration>
    <Z>
      <value>0.902902843473</value>
      <unit>---</unit>
    </Z>
  </content>
  <content>
    <sample_temp>
      <value>20.2</value>
      <unit>C</unit>
    </sample_temp>
    <index>28</index>
    <pressure>
      <value>14.5671697107</value>
      <unit>Bar</unit>
    </pressure>
    <weights>
      <prefix/>
      <value>93.3497</value>
      <unit>mg</unit>
    </weights>
    <weights>
      <prefix/>
      <value>12.118</value>
      <unit>% chg</unit>
    </weights>
    <elap_time>
      <value>1355.4</value>
      <unit>min</unit>
    </elap_time>
    <concentration>
      <prefix/>
      <value>3.25405035595</value>
      <unit>mmol/g</unit>
    </concentration>
    <Z>
      <value>0.919084083516</value>
      <unit>---</unit>
    </Z>
  </content>
  <content>
    <sample_temp>
      <value>20.2</value>
      <unit>C</unit>
    </sample_temp>
    <index>29</index>
    <pressure>
      <value>12.0299853353</value>
      <unit>Bar</unit>
    </pressure>
    <weights>
      <prefix/>
      <value>93.4897</value>
      <unit>mg</unit>
    </weights>
    <weights>
      <prefix/>
      <value>12.286</value>
      <unit>% chg</unit>
    </weights>
    <elap_time>
      <value>1388.2</value>
      <unit>min</unit>
    </elap_time>
    <concentration>
      <prefix/>
      <value>3.19860130761</value>
      <unit>mmol/g</unit>
    </concentration>
    <Z>
      <value>0.933929505952</value>
      <unit>---</unit>
    </Z>
  </content>
  <content>
    <sample_temp>
      <value>20.21</value>
      <unit>C</unit>
    </sample_temp>
    <index>30</index>
    <pressure>
      <value>9.32714438075</value>
      <unit>Bar</unit>
    </pressure>
    <weights>
      <prefix/>
      <value>93.5322</value>
      <unit>mg</unit>
    </weights>
    <weights>
      <prefix/>
      <value>12.337</value>
      <unit>% chg</unit>
    </weights>
    <elap_time>
      <value>1421.7</value>
      <unit>min</unit>
    </elap_time>
    <concentration>
      <prefix/>
      <value>3.11375504357</value>
      <unit>mmol/g</unit>
    </concentration>
    <Z>
      <value>0.949370962179</value>
      <unit>---</unit>
    </Z>
  </content>
  <content>
    <sample_temp>
      <value>20.23</value>
      <unit>C</unit>
    </sample_temp>
    <index>31</index>
    <pressure>
      <value>5.31743634182</value>
      <unit>Bar</unit>
    </pressure>
    <weights>
      <prefix/>
      <value>93.3034</value>
      <unit>mg</unit>
    </weights>
    <weights>
      <prefix/>
      <value>12.062</value>
      <unit>% chg</unit>
    </weights>
    <elap_time>
      <value>1459.2</value>
      <unit>min</unit>
    </elap_time>
    <concentration>
      <prefix/>
      <value>2.9139886746</value>
      <unit>mmol/g</unit>
    </concentration>
    <Z>
      <value>0.97161532723</value>
      <unit>---</unit>
    </Z>
  </content>
  <content>
    <sample_temp>
      <value>20.14</value>
      <unit>C</unit>
    </sample_temp>
    <index>32</index>
    <pressure>
      <value>1.96595787228</value>
      <unit>Bar</unit>
    </pressure>
    <weights>
      <prefix/>
      <value>92.1529</value>
      <unit>mg</unit>
    </weights>
    <weights>
      <prefix/>
      <value>10.68</value>
      <unit>% chg</unit>
    </weights>
    <elap_time>
      <value>1510.3</value>
      <unit>min</unit>
    </elap_time>
    <concentration>
      <prefix/>
      <value>2.48997650448</value>
      <unit>mmol/g</unit>
    </concentration>
    <Z>
      <value>0.989638398897</value>
      <unit>---</unit>
    </Z>
  </content>
  <content>
    <sample_temp>
      <value>20.15</value>
      <unit>C</unit>
    </sample_temp>
    <index>33</index>
    <pressure>
      <value>1.19585921877</value>
      <unit>Bar</unit>
    </pressure>
    <weights>
      <prefix/>
      <value>91.323</value>
      <unit>mg</unit>
    </weights>
    <weights>
      <prefix/>
      <value>9.683</value>
      <unit>% chg</unit>
    </weights>
    <elap_time>
      <value>1567.2</value>
      <unit>min</unit>
    </elap_time>
    <concentration>
      <prefix/>
      <value>2.2387273371</value>
      <unit>mmol/g</unit>
    </concentration>
    <Z>
      <value>0.993721363575</value>
      <unit>---</unit>
    </Z>
  </content>
  <header>
    <temperature>
      <drying>110.0</drying>
      <run>
        <unit>C</unit>
        <value>20.0</value>
      </run>
    </temperature>
    <notes>Aliq #2 with Kalrez (Jarod)</notes>
    <data_logging_interval>
      <unit2>wt %</unit2>
      <unit1>min or</unit1>
      <value2>0.01</value2>
      <value1>2.0</value1>
    </data_logging_interval>
    <equil_crit>
      <unit2>min</unit2>
      <unit1>wt % in</unit1>
      <value2>2.0</value2>
      <value1>0.01</value1>
    </equil_crit>
    <equil_crit>
      <unit2>min</unit2>
      <unit1>wt % in</unit1>
      <value2>5.0</value2>
      <value1>0.01</value1>
    </equil_crit>
    <run_started>15:17:09</run_started>
    <filename>060915v1.GIs~</filename>
    <sample>
      <name>RM8852 with UHPCO2 up to 45 bar</name>
      <lot>20 degC (Repeat with HT outgas)</lot>
    </sample>
    <pump>New pump - Run 2</pump>
    <experiment>
      <started>06-09-2015</started>
      <name>GHP ST Isotherm</name>
      <id>060915v1</id>
    </experiment>
    <pressure_steps>300.000</pressure_steps>
    <pressure_steps>500.000</pressure_steps>
    <pressure_steps>700.000</pressure_steps>
    <pressure_steps>1000.000</pressure_steps>
    <pressure_steps>1400.000</pressure_steps>
    <pressure_steps>2500.000</pressure_steps>
    <pressure_steps>5000.000</pressure_steps>
    <pressure_steps>7500.000</pressure_steps>
    <pressure_steps>10000.000</pressure_steps>
    <pressure_steps>12500.000</pressure_steps>
    <pressure_steps>15000.000</pressure_steps>
    <pressure_steps>17500.000</pressure_steps>
    <pressure_steps>20000.000</pressure_steps>
    <pressure_steps>22500.000</pressure_steps>
    <pressure_steps>25000.000</pressure_steps>
    <pressure_steps>27000.000</pressure_steps>
    <pressure_steps>30000.000</pressure_steps>
    <pressure_steps>33000.000</pressure_steps>
    <pressure_steps>29000.000</pressure_steps>
    <pressure_steps>27500.000</pressure_steps>
    <pressure_steps>25500.000</pressure_steps>
    <pressure_steps>23000.000</pressure_steps>
    <pressure_steps>21000.000</pressure_steps>
    <pressure_steps>18000.000</pressure_steps>
    <pressure_steps>16000.000</pressure_steps>
    <pressure_steps>13000.000</pressure_steps>
    <pressure_steps>11000.000</pressure_steps>
    <pressure_steps>9000.000</pressure_steps>
    <pressure_steps>7000.000</pressure_steps>
    <pressure_steps>4000.000</pressure_steps>
    <pressure_steps>1500.000</pressure_steps>
    <pressure_steps>900.000</pressure_steps>
    <max_time>
      <drying>
        <unit>min</unit>
        <value>60.0</value>
      </drying>
      <equil>
        <unit>min</unit>
        <value>30.0</value>
      </equil>
    </max_time>
    <operator>JH</operator>
    <heating_rate>
      <unit>C/min</unit>
      <value>1.0</value>
    </heating_rate>
    <absorbate>CO2</absorbate>
  </header>
  <dataset>20150609_8852_Aliq2_CO2_20C_45Bar_TGA.xlsx</dataset>
</tga>
