Repository: faical-yannick-congo/Isotherm_Data_Parser

File: iso_main/TGA/Data_Files/XML/xml_aliq/20150609_sheet5_8852_Aliq2_CO2_20C_45Bar_TGA.xml
<tga>
  <content>
    <sample_temp>
      <value>19.74</value>
      <unit>C</unit>
    </sample_temp>
    <index>1</index>
    <pressure>
      <value>0.000182642314358</value>
      <unit>Bar</unit>
    </pressure>
    <weights>
      <prefix/>
      <value>83.3299</value>
      <unit>mg</unit>
    </weights>
    <weights>
      <prefix/>
      <value>0.0</value>
      <unit>% chg</unit>
    </weights>
    <elap_time>
      <value>2724.7</value>
      <unit>min</unit>
    </elap_time>
    <concentration>
      <prefix/>
      <value>0.0</value>
      <unit>mmol/g</unit>
    </concentration>
    <Z>
      <value>1.00000621463</value>
      <unit>---</unit>
    </Z>
  </content>
  <content>
    <sample_temp>
      <value>20.16</value>
      <unit>C</unit>
    </sample_temp>
    <index>2</index>
    <pressure>
      <value>0.40324490068</value>
      <unit>Bar</unit>
    </pressure>
    <weights>
      <prefix/>
      <value>88.6131</value>
      <unit>mg</unit>
    </weights>
    <weights>
      <prefix/>
      <value>6.34</value>
      <unit>% chg</unit>
    </weights>
    <elap_time>
      <value>2756.0</value>
      <unit>min</unit>
    </elap_time>
    <concentration>
      <prefix/>
      <value>1.45366685952</value>
      <unit>mmol/g</unit>
    </concentration>
    <Z>
      <value>0.997898096986</value>
      <unit>---</unit>
    </Z>
  </content>
  <content>
    <sample_temp>
      <value>20.15</value>
      <unit>C</unit>
    </sample_temp>
    <index>3</index>
    <pressure>
      <value>0.668746833755</value>
      <unit>Bar</unit>
    </pressure>
    <weights>
      <prefix/>
      <value>89.8513</value>
      <unit>mg</unit>
    </weights>
    <weights>
      <prefix/>
      <value>7.826</value>
      <unit>% chg</unit>
    </weights>
    <elap_time>
      <value>2797.6</value>
      <unit>min</unit>
    </elap_time>
    <concentration>
      <prefix/>
      <value>1.79979070956</value>
      <unit>mmol/g</unit>
    </concentration>
    <Z>
      <value>0.996501611715</value>
      <unit>---</unit>
    </Z>
  </content>
  <content>
    <sample_temp>
      <value>20.14</value>
      <unit>C</unit>
    </sample_temp>
    <index>4</index>
    <pressure>
      <value>0.935416611119</value>
      <unit>Bar</unit>
    </pressure>
    <weights>
      <prefix/>
      <value>90.6314</value>
      <unit>mg</unit>
    </weights>
    <weights>
      <prefix/>
      <value>8.762</value>
      <unit>% chg</unit>
    </weights>
    <elap_time>
      <value>2828.8</value>
      <unit>min</unit>
    </elap_time>
    <concentration>
      <prefix/>
      <value>2.02103456432</value>
      <unit>mmol/g</unit>
    </concentration>
    <Z>
      <value>0.995095882415</value>
      <unit>---</unit>
    </Z>
  </content>
  <content>
    <sample_temp>
      <value>20.14</value>
      <unit>C</unit>
    </sample_temp>
    <index>5</index>
    <pressure>
      <value>1.31781362485</value>
      <unit>Bar</unit>
    </pressure>
    <weights>
      <prefix/>
      <value>91.5295</value>
      <unit>mg</unit>
    </weights>
    <weights>
      <prefix/>
      <value>9.84</value>
      <unit>% chg</unit>
    </weights>
    <elap_time>
      <value>2860.2</value>
      <unit>min</unit>
    </elap_time>
    <concentration>
      <prefix/>
      <value>2.27818294106</value>
      <unit>mmol/g</unit>
    </concentration>
    <Z>
      <value>0.993075762842</value>
      <unit>---</unit>
    </Z>
  </content>
  <content>
    <sample_temp>
      <value>20.17</value>
      <unit>C</unit>
    </sample_temp>
    <index>6</index>
    <pressure>
      <value>1.83166111185</value>
      <unit>Bar</unit>
    </pressure>
    <weights>
      <prefix/>
      <value>92.0732</value>
      <unit>mg</unit>
    </weights>
    <weights>
      <prefix/>
      <value>10.492</value>
      <unit>% chg</unit>
    </weights>
    <elap_time>
      <value>2891.6</value>
      <unit>min</unit>
    </elap_time>
    <concentration>
      <prefix/>
      <value>2.44294006538</value>
      <unit>mmol/g</unit>
    </concentration>
    <Z>
      <value>0.990355304819</value>
      <unit>---</unit>
    </Z>
  </content>
  <content>
    <sample_temp>
      <value>20.15</value>
      <unit>C</unit>
    </sample_temp>
    <index>7</index>
    <pressure>
      <value>3.35132115718</value>
      <unit>Bar</unit>
    </pressure>
    <weights>
      <prefix/>
      <value>92.8831</value>
      <unit>mg</unit>
    </weights>
    <weights>
      <prefix/>
      <value>11.464</value>
      <unit>% chg</unit>
    </weights>
    <elap_time>
      <value>2923.1</value>
      <unit>min</unit>
    </elap_time>
    <concentration>
      <prefix/>
      <value>2.71309932983</value>
      <unit>mmol/g</unit>
    </concentration>
    <Z>
      <value>0.982235786015</value>
      <unit>---</unit>
    </Z>
  </content>
  <content>
    <sample_temp>
      <value>19.7</value>
      <unit>C</unit>
    </sample_temp>
    <index>8</index>
    <pressure>
      <value>6.71042794294</value>
      <unit>Bar</unit>
    </pressure>
    <weights>
      <prefix/>
      <value>93.4772</value>
      <unit>mg</unit>
    </weights>
    <weights>
      <prefix/>
      <value>12.177</value>
      <unit>% chg</unit>
    </weights>
    <elap_time>
      <value>2955.0</value>
      <unit>min</unit>
    </elap_time>
    <concentration>
      <prefix/>
      <value>2.98743193641</value>
      <unit>mmol/g</unit>
    </concentration>
    <Z>
      <value>0.963752650441</value>
      <unit>---</unit>
    </Z>
  </content>
  <content>
    <sample_temp>
      <value>20.19</value>
      <unit>C</unit>
    </sample_temp>
    <index>9</index>
    <pressure>
      <value>9.97717371017</value>
      <unit>Bar</unit>
    </pressure>
    <weights>
      <prefix/>
      <value>93.5276</value>
      <unit>mg</unit>
    </weights>
    <weights>
      <prefix/>
      <value>12.238</value>
      <unit>% chg</unit>
    </weights>
    <elap_time>
      <value>2986.8</value>
      <unit>min</unit>
    </elap_time>
    <concentration>
      <prefix/>
      <value>3.11390963278</value>
      <unit>mmol/g</unit>
    </concentration>
    <Z>
      <value>0.945680389439</value>
      <unit>---</unit>
    </Z>
  </content>
  <content>
    <sample_temp>
      <value>20.18</value>
      <unit>C</unit>
    </sample_temp>
    <index>10</index>
    <pressure>
      <value>13.2326556459</value>
      <unit>Bar</unit>
    </pressure>
    <weights>
      <prefix/>
      <value>93.4222</value>
      <unit>mg</unit>
    </weights>
    <weights>
      <prefix/>
      <value>12.111</value>
      <unit>% chg</unit>
    </weights>
    <elap_time>
      <value>3018.7</value>
      <unit>min</unit>
    </elap_time>
    <concentration>
      <prefix/>
      <value>3.20263556951</value>
      <unit>mmol/g</unit>
    </concentration>
    <Z>
      <value>0.926919420036</value>
      <unit>---</unit>
    </Z>
  </content>
  <content>
    <sample_temp>
      <value>20.21</value>
      <unit>C</unit>
    </sample_temp>
    <index>11</index>
    <pressure>
      <value>16.5667271031</value>
      <unit>Bar</unit>
    </pressure>
    <weights>
      <prefix/>
      <value>93.1919</value>
      <unit>mg</unit>
    </weights>
    <weights>
      <prefix/>
      <value>11.835</value>
      <unit>% chg</unit>
    </weights>
    <elap_time>
      <value>3050.5</value>
      <unit>min</unit>
    </elap_time>
    <concentration>
      <prefix/>
      <value>3.26545706685</value>
      <unit>mmol/g</unit>
    </concentration>
    <Z>
      <value>0.907134118588</value>
      <unit>---</unit>
    </Z>
  </content>
  <content>
    <sample_temp>
      <value>20.2</value>
      <unit>C</unit>
    </sample_temp>
    <index>12</index>
    <pressure>
      <value>19.8464058126</value>
      <unit>Bar</unit>
    </pressure>
    <weights>
      <prefix/>
      <value>92.8877</value>
      <unit>mg</unit>
    </weights>
    <weights>
      <prefix/>
      <value>11.47</value>
      <unit>% chg</unit>
    </weights>
    <elap_time>
      <value>3082.4</value>
      <unit>min</unit>
    </elap_time>
    <concentration>
      <prefix/>
      <value>3.31217581857</value>
      <unit>mmol/g</unit>
    </concentration>
    <Z>
      <value>0.886958389473</value>
      <unit>---</unit>
    </Z>
  </content>
  <content>
    <sample_temp>
      <value>20.19</value>
      <unit>C</unit>
    </sample_temp>
    <index>13</index>
    <pressure>
      <value>23.1864084789</value>
      <unit>Bar</unit>
    </pressure>
    <weights>
      <prefix/>
      <value>92.4976</value>
      <unit>mg</unit>
    </weights>
    <weights>
      <prefix/>
      <value>11.002</value>
      <unit>% chg</unit>
    </weights>
    <elap_time>
      <value>3114.3</value>
      <unit>min</unit>
    </elap_time>
    <concentration>
      <prefix/>
      <value>3.34482316144</value>
      <unit>mmol/g</unit>
    </concentration>
    <Z>
      <value>0.865635776139</value>
      <unit>---</unit>
    </Z>
  </content>
  <content>
    <sample_temp>
      <value>20.15</value>
      <unit>C</unit>
    </sample_temp>
    <index>14</index>
    <pressure>
      <value>26.5114064791</value>
      <unit>Bar</unit>
    </pressure>
    <weights>
      <prefix/>
      <value>92.0588</value>
      <unit>mg</unit>
    </weights>
    <weights>
      <prefix/>
      <value>10.475</value>
      <unit>% chg</unit>
    </weights>
    <elap_time>
      <value>3146.1</value>
      <unit>min</unit>
    </elap_time>
    <concentration>
      <prefix/>
      <value>3.37175869019</value>
      <unit>mmol/g</unit>
    </concentration>
    <Z>
      <value>0.843462761653</value>
      <unit>---</unit>
    </Z>
  </content>
  <content>
    <sample_temp>
      <value>20.21</value>
      <unit>C</unit>
    </sample_temp>
    <index>15</index>
    <pressure>
      <value>29.8605772564</value>
      <unit>Bar</unit>
    </pressure>
    <weights>
      <prefix/>
      <value>91.5358</value>
      <unit>mg</unit>
    </weights>
    <weights>
      <prefix/>
      <value>9.847</value>
      <unit>% chg</unit>
    </weights>
    <elap_time>
      <value>3178.1</value>
      <unit>min</unit>
    </elap_time>
    <concentration>
      <prefix/>
      <value>3.38554863537</value>
      <unit>mmol/g</unit>
    </concentration>
    <Z>
      <value>0.820337588827</value>
      <unit>---</unit>
    </Z>
  </content>
  <content>
    <sample_temp>
      <value>20.19</value>
      <unit>C</unit>
    </sample_temp>
    <index>16</index>
    <pressure>
      <value>33.5708425543</value>
      <unit>Bar</unit>
    </pressure>
    <weights>
      <prefix/>
      <value>90.8693</value>
      <unit>mg</unit>
    </weights>
    <weights>
      <prefix/>
      <value>9.048</value>
      <unit>% chg</unit>
    </weights>
    <elap_time>
      <value>3210.0</value>
      <unit>min</unit>
    </elap_time>
    <concentration>
      <prefix/>
      <value>3.39070169442</value>
      <unit>mmol/g</unit>
    </concentration>
    <Z>
      <value>0.793124891582</value>
      <unit>---</unit>
    </Z>
  </content>
  <content>
    <sample_temp>
      <value>20.21</value>
      <unit>C</unit>
    </sample_temp>
    <index>17</index>
    <pressure>
      <value>36.2070790561</value>
      <unit>Bar</unit>
    </pressure>
    <weights>
      <prefix/>
      <value>90.3319</value>
      <unit>mg</unit>
    </weights>
    <weights>
      <prefix/>
      <value>8.403</value>
      <unit>% chg</unit>
    </weights>
    <elap_time>
      <value>3241.7</value>
      <unit>min</unit>
    </elap_time>
    <concentration>
      <prefix/>
      <value>3.38658141469</value>
      <unit>mmol/g</unit>
    </concentration>
    <Z>
      <value>0.772847463395</value>
      <unit>---</unit>
    </Z>
  </content>
  <content>
    <sample_temp>
      <value>20.18</value>
      <unit>C</unit>
    </sample_temp>
    <index>18</index>
    <pressure>
      <value>40.0736221837</value>
      <unit>Bar</unit>
    </pressure>
    <weights>
      <prefix/>
      <value>89.411</value>
      <unit>mg</unit>
    </weights>
    <weights>
      <prefix/>
      <value>7.298</value>
      <unit>% chg</unit>
    </weights>
    <elap_time>
      <value>3274.0</value>
      <unit>min</unit>
    </elap_time>
    <concentration>
      <prefix/>
      <value>3.3636265797</value>
      <unit>mmol/g</unit>
    </concentration>
    <Z>
      <value>0.740970505257</value>
      <unit>---</unit>
    </Z>
  </content>
  <content>
    <sample_temp>
      <value>20.17</value>
      <unit>C</unit>
    </sample_temp>
    <index>19</index>
    <pressure>
      <value>43.9700279963</value>
      <unit>Bar</unit>
    </pressure>
    <weights>
      <prefix/>
      <value>88.287</value>
      <unit>mg</unit>
    </weights>
    <weights>
      <prefix/>
      <value>5.949</value>
      <unit>% chg</unit>
    </weights>
    <elap_time>
      <value>3306.5</value>
      <unit>min</unit>
    </elap_time>
    <concentration>
      <prefix/>
      <value>3.31567562796</value>
      <unit>mmol/g</unit>
    </concentration>
    <Z>
      <value>0.705970315137</value>
      <unit>---</unit>
    </Z>
  </content>
  <content>
    <sample_temp>
      <value>20.2</value>
      <unit>C</unit>
    </sample_temp>
    <index>20</index>
    <pressure>
      <value>38.8888041594</value>
      <unit>Bar</unit>
    </pressure>
    <weights>
      <prefix/>
      <value>89.7185</value>
      <unit>mg</unit>
    </weights>
    <weights>
      <prefix/>
      <value>7.667</value>
      <unit>% chg</unit>
    </weights>
    <elap_time>
      <value>3339.0</value>
      <unit>min</unit>
    </elap_time>
    <concentration>
      <prefix/>
      <value>3.37474627297</value>
      <unit>mmol/g</unit>
    </concentration>
    <Z>
      <value>0.75105781834</value>
      <unit>---</unit>
    </Z>
  </content>
  <content>
    <sample_temp>
      <value>20.23</value>
      <unit>C</unit>
    </sample_temp>
    <index>21</index>
    <pressure>
      <value>36.8787375017</value>
      <unit>Bar</unit>
    </pressure>
    <weights>
      <prefix/>
      <value>90.1811</value>
      <unit>mg</unit>
    </weights>
    <weights>
      <prefix/>
      <value>8.222</value>
      <unit>% chg</unit>
    </weights>
    <elap_time>
      <value>3370.7</value>
      <unit>min</unit>
    </elap_time>
    <concentration>
      <prefix/>
      <value>3.38306924549</value>
      <unit>mmol/g</unit>
    </concentration>
    <Z>
      <value>0.767579793277</value>
      <unit>---</unit>
    </Z>
  </content>
  <content>
    <sample_temp>
      <value>20.18</value>
      <unit>C</unit>
    </sample_temp>
    <index>22</index>
    <pressure>
      <value>34.2808812158</value>
      <unit>Bar</unit>
    </pressure>
    <weights>
      <prefix/>
      <value>90.7596</value>
      <unit>mg</unit>
    </weights>
    <weights>
      <prefix/>
      <value>8.916</value>
      <unit>% chg</unit>
    </weights>
    <elap_time>
      <value>3402.6</value>
      <unit>min</unit>
    </elap_time>
    <concentration>
      <prefix/>
      <value>3.39842793058</value>
      <unit>mmol/g</unit>
    </concentration>
    <Z>
      <value>0.78770536425</value>
      <unit>---</unit>
    </Z>
  </content>
  <content>
    <sample_temp>
      <value>20.15</value>
      <unit>C</unit>
    </sample_temp>
    <index>23</index>
    <pressure>
      <value>30.6060111985</value>
      <unit>Bar</unit>
    </pressure>
    <weights>
      <prefix/>
      <value>91.431</value>
      <unit>mg</unit>
    </weights>
    <weights>
      <prefix/>
      <value>9.722</value>
      <unit>% chg</unit>
    </weights>
    <elap_time>
      <value>3434.7</value>
      <unit>min</unit>
    </elap_time>
    <concentration>
      <prefix/>
      <value>3.39377573967</value>
      <unit>mmol/g</unit>
    </concentration>
    <Z>
      <value>0.814848974073</value>
      <unit>---</unit>
    </Z>
  </content>
  <content>
    <sample_temp>
      <value>20.18</value>
      <unit>C</unit>
    </sample_temp>
    <index>24</index>
    <pressure>
      <value>27.9650313292</value>
      <unit>Bar</unit>
    </pressure>
    <weights>
      <prefix/>
      <value>91.8564</value>
      <unit>mg</unit>
    </weights>
    <weights>
      <prefix/>
      <value>10.232</value>
      <unit>% chg</unit>
    </weights>
    <elap_time>
      <value>3466.7</value>
      <unit>min</unit>
    </elap_time>
    <concentration>
      <prefix/>
      <value>3.3832039459</value>
      <unit>mmol/g</unit>
    </concentration>
    <Z>
      <value>0.833562822758</value>
      <unit>---</unit>
    </Z>
  </content>
  <content>
    <sample_temp>
      <value>20.18</value>
      <unit>C</unit>
    </sample_temp>
    <index>25</index>
    <pressure>
      <value>23.96209972</value>
      <unit>Bar</unit>
    </pressure>
    <weights>
      <prefix/>
      <value>92.4327</value>
      <unit>mg</unit>
    </weights>
    <weights>
      <prefix/>
      <value>10.924</value>
      <unit>% chg</unit>
    </weights>
    <elap_time>
      <value>3499.1</value>
      <unit>min</unit>
    </elap_time>
    <concentration>
      <prefix/>
      <value>3.36056374652</value>
      <unit>mmol/g</unit>
    </concentration>
    <Z>
      <value>0.860546767181</value>
      <unit>---</unit>
    </Z>
  </content>
  <content>
    <sample_temp>
      <value>20.17</value>
      <unit>C</unit>
    </sample_temp>
    <index>26</index>
    <pressure>
      <value>21.3442540995</value>
      <unit>Bar</unit>
    </pressure>
    <weights>
      <prefix/>
      <value>92.7535</value>
      <unit>mg</unit>
    </weights>
    <weights>
      <prefix/>
      <value>11.309</value>
      <unit>% chg</unit>
    </weights>
    <elap_time>
      <value>3531.2</value>
      <unit>min</unit>
    </elap_time>
    <concentration>
      <prefix/>
      <value>3.33710474551</value>
      <unit>mmol/g</unit>
    </concentration>
    <Z>
      <value>0.877458061493</value>
      <unit>---</unit>
    </Z>
  </content>
  <content>
    <sample_temp>
      <value>20.19</value>
      <unit>C</unit>
    </sample_temp>
    <index>27</index>
    <pressure>
      <value>17.3430262632</value>
      <unit>Bar</unit>
    </pressure>
    <weights>
      <prefix/>
      <value>93.1518</value>
      <unit>mg</unit>
    </weights>
    <weights>
      <prefix/>
      <value>11.787</value>
      <unit>% chg</unit>
    </weights>
    <elap_time>
      <value>3564.1</value>
      <unit>min</unit>
    </elap_time>
    <concentration>
      <prefix/>
      <value>3.28470050559</value>
      <unit>mmol/g</unit>
    </concentration>
    <Z>
      <value>0.902400486061</value>
      <unit>---</unit>
    </Z>
  </content>
  <content>
    <sample_temp>
      <value>20.16</value>
      <unit>C</unit>
    </sample_temp>
    <index>28</index>
    <pressure>
      <value>14.5708038928</value>
      <unit>Bar</unit>
    </pressure>
    <weights>
      <prefix/>
      <value>93.3605</value>
      <unit>mg</unit>
    </weights>
    <weights>
      <prefix/>
      <value>12.037</value>
      <unit>% chg</unit>
    </weights>
    <elap_time>
      <value>3596.7</value>
      <unit>min</unit>
    </elap_time>
    <concentration>
      <prefix/>
      <value>3.23561463161</value>
      <unit>mmol/g</unit>
    </concentration>
    <Z>
      <value>0.919022726745</value>
      <unit>---</unit>
    </Z>
  </content>
  <content>
    <sample_temp>
      <value>20.21</value>
      <unit>C</unit>
    </sample_temp>
    <index>29</index>
    <pressure>
      <value>11.9369230769</value>
      <unit>Bar</unit>
    </pressure>
    <weights>
      <prefix/>
      <value>93.4861</value>
      <unit>mg</unit>
    </weights>
    <weights>
      <prefix/>
      <value>12.188</value>
      <unit>% chg</unit>
    </weights>
    <elap_time>
      <value>3629.6</value>
      <unit>min</unit>
    </elap_time>
    <concentration>
      <prefix/>
      <value>3.1726676938</value>
      <unit>mmol/g</unit>
    </concentration>
    <Z>
      <value>0.934475207843</value>
      <unit>---</unit>
    </Z>
  </content>
  <content>
    <sample_temp>
      <value>20.14</value>
      <unit>C</unit>
    </sample_temp>
    <index>30</index>
    <pressure>
      <value>9.30407412345</value>
      <unit>Bar</unit>
    </pressure>
    <weights>
      <prefix/>
      <value>93.5264</value>
      <unit>mg</unit>
    </weights>
    <weights>
      <prefix/>
      <value>12.236</value>
      <unit>% chg</unit>
    </weights>
    <elap_time>
      <value>3663.0</value>
      <unit>min</unit>
    </elap_time>
    <concentration>
      <prefix/>
      <value>3.08996133182</value>
      <unit>mmol/g</unit>
    </concentration>
    <Z>
      <value>0.949459150598</value>
      <unit>---</unit>
    </Z>
  </content>
  <content>
    <sample_temp>
      <value>20.18</value>
      <unit>C</unit>
    </sample_temp>
    <index>31</index>
    <pressure>
      <value>5.38385281962</value>
      <unit>Bar</unit>
    </pressure>
    <weights>
      <prefix/>
      <value>93.31</value>
      <unit>mg</unit>
    </weights>
    <weights>
      <prefix/>
      <value>11.977</value>
      <unit>% chg</unit>
    </weights>
    <elap_time>
      <value>3700.5</value>
      <unit>min</unit>
    </elap_time>
    <concentration>
      <prefix/>
      <value>2.89671674545</value>
      <unit>mmol/g</unit>
    </concentration>
    <Z>
      <value>0.971236434018</value>
      <unit>---</unit>
    </Z>
  </content>
  <content>
    <sample_temp>
      <value>20.12</value>
      <unit>C</unit>
    </sample_temp>
    <index>32</index>
    <pressure>
      <value>1.96534328756</value>
      <unit>Bar</unit>
    </pressure>
    <weights>
      <prefix/>
      <value>92.1512</value>
      <unit>mg</unit>
    </weights>
    <weights>
      <prefix/>
      <value>10.586</value>
      <unit>% chg</unit>
    </weights>
    <elap_time>
      <value>3751.6</value>
      <unit>min</unit>
    </elap_time>
    <concentration>
      <prefix/>
      <value>2.46852544275</value>
      <unit>mmol/g</unit>
    </concentration>
    <Z>
      <value>0.989639311551</value>
      <unit>---</unit>
    </Z>
  </content>
  <content>
    <sample_temp>
      <value>20.15</value>
      <unit>C</unit>
    </sample_temp>
    <index>33</index>
    <pressure>
      <value>1.19593254233</value>
      <unit>Bar</unit>
    </pressure>
    <weights>
      <prefix/>
      <value>91.3273</value>
      <unit>mg</unit>
    </weights>
    <weights>
      <prefix/>
      <value>9.597</value>
      <unit>% chg</unit>
    </weights>
    <elap_time>
      <value>3808.3</value>
      <unit>min</unit>
    </elap_time>
    <concentration>
      <prefix/>
      <value>2.21913936909</value>
      <unit>mmol/g</unit>
    </concentration>
    <Z>
      <value>0.993720976065</value>
      <unit>---</unit>
    </Z>
  </content>
  <header>
    <temperature>
      <drying>110.0</drying>
      <run>
        <unit>C</unit>
        <value>20.0</value>
      </run>
    </temperature>
    <notes>Aliq #2 with Kalrez (Jarod)</notes>
    <data_logging_interval>
      <unit2>wt %</unit2>
      <unit1>min or</unit1>
      <value2>0.01</value2>
      <value1>2.0</value1>
    </data_logging_interval>
    <equil_crit>
      <unit2>min</unit2>
      <unit1>wt % in</unit1>
      <value2>2.0</value2>
      <value1>0.01</value1>
    </equil_crit>
    <equil_crit>
      <unit2>min</unit2>
      <unit1>wt % in</unit1>
      <value2>5.0</value2>
      <value1>0.01</value1>
    </equil_crit>
    <run_started>17:24:25</run_started>
    <filename>060915v1.GIs~</filename>
    <sample>
      <name>RM8852 with UHPCO2 up to 45 bar</name>
      <lot>20 degC (Repeat with HT outgas)</lot>
    </sample>
    <pump>New pump - Run 2</pump>
    <experiment>
      <started>06-09-2015</started>
      <name>GHP ST Isotherm</name>
      <id>060915v1</id>
    </experiment>
    <pressure_steps>300.000</pressure_steps>
    <pressure_steps>500.000</pressure_steps>
    <pressure_steps>700.000</pressure_steps>
    <pressure_steps>1000.000</pressure_steps>
    <pressure_steps>1400.000</pressure_steps>
    <pressure_steps>2500.000</pressure_steps>
    <pressure_steps>5000.000</pressure_steps>
    <pressure_steps>7500.000</pressure_steps>
    <pressure_steps>10000.000</pressure_steps>
    <pressure_steps>12500.000</pressure_steps>
    <pressure_steps>15000.000</pressure_steps>
    <pressure_steps>17500.000</pressure_steps>
    <pressure_steps>20000.000</pressure_steps>
    <pressure_steps>22500.000</pressure_steps>
    <pressure_steps>25000.000</pressure_steps>
    <pressure_steps>27000.000</pressure_steps>
    <pressure_steps>30000.000</pressure_steps>
    <pressure_steps>33000.000</pressure_steps>
    <pressure_steps>29000.000</pressure_steps>
    <pressure_steps>27500.000</pressure_steps>
    <pressure_steps>25500.000</pressure_steps>
    <pressure_steps>23000.000</pressure_steps>
    <pressure_steps>21000.000</pressure_steps>
    <pressure_steps>18000.000</pressure_steps>
    <pressure_steps>16000.000</pressure_steps>
    <pressure_steps>13000.000</pressure_steps>
    <pressure_steps>11000.000</pressure_steps>
    <pressure_steps>9000.000</pressure_steps>
    <pressure_steps>7000.000</pressure_steps>
    <pressure_steps>4000.000</pressure_steps>
    <pressure_steps>1500.000</pressure_steps>
    <pressure_steps>900.000</pressure_steps>
    <max_time>
      <drying>
        <unit>min</unit>
        <value>60.0</value>
      </drying>
      <equil>
        <unit>min</unit>
        <value>30.0</value>
      </equil>
    </max_time>
    <operator>JH</operator>
    <heating_rate>
      <unit>C/min</unit>
      <value>1.0</value>
    </heating_rate>
    <absorbate>CO2</absorbate>
  </header>
  <dataset>20150609_8852_Aliq2_CO2_20C_45Bar_TGA.xlsx</dataset>
</tga>
