Repository: faical-yannick-congo/Isotherm_Data_Parser

File: iso_main/TGA/Data_Files/XML/xml_aliq/20150623_sheet2_8852_Aliq3_CO2_20C_45Bar_TGA.xml
<tga>
  <content>
    <sample_temp>
      <value>19.76</value>
      <unit>C</unit>
    </sample_temp>
    <index>1</index>
    <pressure>
      <value>0.000185308625517</value>
      <unit>Bar</unit>
    </pressure>
    <weights>
      <prefix/>
      <value>88.2648</value>
      <unit>mg</unit>
    </weights>
    <weights>
      <prefix/>
      <value>0.0</value>
      <unit>% chg</unit>
    </weights>
    <weights>
      <prefix>Corr.</prefix>
      <value>88.2648213723</value>
      <unit>g</unit>
    </weights>
    <weights>
      <prefix>Corr.</prefix>
      <value>0.0</value>
      <unit>% chg</unit>
    </weights>
    <weights>
      <prefix/>
      <value>0.0</value>
      <unit>mass change(mg)</unit>
    </weights>
    <elap_time>
      <value>379.9</value>
      <unit>min</unit>
    </elap_time>
    <Z>
      <value>1.0000062162</value>
      <unit>---</unit>
    </Z>
  </content>
  <content>
    <sample_temp>
      <value>20.16</value>
      <unit>C</unit>
    </sample_temp>
    <index>2</index>
    <pressure>
      <value>0.402895613918</value>
      <unit>Bar</unit>
    </pressure>
    <weights>
      <prefix/>
      <value>93.9866</value>
      <unit>mg</unit>
    </weights>
    <weights>
      <prefix/>
      <value>6.483</value>
      <unit>% chg</unit>
    </weights>
    <weights>
      <prefix>Corr.</prefix>
      <value>94.0331018835</value>
      <unit>g</unit>
    </weights>
    <weights>
      <prefix>Corr.</prefix>
      <value>6.53519762637</value>
      <unit>% chg</unit>
    </weights>
    <weights>
      <prefix/>
      <value>5.76828051124</value>
      <unit>mass change(mg)</unit>
    </weights>
    <elap_time>
      <value>427.1</value>
      <unit>min</unit>
    </elap_time>
    <Z>
      <value>0.997899931828</value>
      <unit>---</unit>
    </Z>
  </content>
  <content>
    <sample_temp>
      <value>20.15</value>
      <unit>C</unit>
    </sample_temp>
    <index>3</index>
    <pressure>
      <value>0.669046793761</value>
      <unit>Bar</unit>
    </pressure>
    <weights>
      <prefix/>
      <value>95.3063</value>
      <unit>mg</unit>
    </weights>
    <weights>
      <prefix/>
      <value>7.978</value>
      <unit>% chg</unit>
    </weights>
    <weights>
      <prefix>Corr.</prefix>
      <value>95.3836319533</value>
      <unit>g</unit>
    </weights>
    <weights>
      <prefix>Corr.</prefix>
      <value>8.0652863399</value>
      <unit>% chg</unit>
    </weights>
    <weights>
      <prefix/>
      <value>7.11881058108</value>
      <unit>mass change(mg)</unit>
    </weights>
    <elap_time>
      <value>468.5</value>
      <unit>min</unit>
    </elap_time>
    <Z>
      <value>0.996500032695</value>
      <unit>---</unit>
    </Z>
  </content>
  <content>
    <sample_temp>
      <value>20.17</value>
      <unit>C</unit>
    </sample_temp>
    <index>4</index>
    <pressure>
      <value>0.933620850553</value>
      <unit>Bar</unit>
    </pressure>
    <weights>
      <prefix/>
      <value>96.1285</value>
      <unit>mg</unit>
    </weights>
    <weights>
      <prefix/>
      <value>8.909</value>
      <unit>% chg</unit>
    </weights>
    <weights>
      <prefix>Corr.</prefix>
      <value>96.2365565121</value>
      <unit>g</unit>
    </weights>
    <weights>
      <prefix>Corr.</prefix>
      <value>9.0316108002</value>
      <unit>% chg</unit>
    </weights>
    <weights>
      <prefix/>
      <value>7.97173513984</value>
      <unit>mass change(mg)</unit>
    </weights>
    <elap_time>
      <value>507.2</value>
      <unit>min</unit>
    </elap_time>
    <Z>
      <value>0.995107016747</value>
      <unit>---</unit>
    </Z>
  </content>
  <content>
    <sample_temp>
      <value>20.17</value>
      <unit>C</unit>
    </sample_temp>
    <index>5</index>
    <pressure>
      <value>1.31890547927</value>
      <unit>Bar</unit>
    </pressure>
    <weights>
      <prefix/>
      <value>97.0871</value>
      <unit>mg</unit>
    </weights>
    <weights>
      <prefix/>
      <value>9.995</value>
      <unit>% chg</unit>
    </weights>
    <weights>
      <prefix>Corr.</prefix>
      <value>97.2400617971</value>
      <unit>g</unit>
    </weights>
    <weights>
      <prefix>Corr.</prefix>
      <value>10.1685363266</value>
      <unit>% chg</unit>
    </weights>
    <weights>
      <prefix/>
      <value>8.97524042486</value>
      <unit>mass change(mg)</unit>
    </weights>
    <elap_time>
      <value>538.6</value>
      <unit>min</unit>
    </elap_time>
    <Z>
      <value>0.993072341829</value>
      <unit>---</unit>
    </Z>
  </content>
  <content>
    <sample_temp>
      <value>20.19</value>
      <unit>C</unit>
    </sample_temp>
    <index>6</index>
    <pressure>
      <value>1.83247033729</value>
      <unit>Bar</unit>
    </pressure>
    <weights>
      <prefix/>
      <value>97.666</value>
      <unit>mg</unit>
    </weights>
    <weights>
      <prefix/>
      <value>10.651</value>
      <unit>% chg</unit>
    </weights>
    <weights>
      <prefix>Corr.</prefix>
      <value>97.8790921373</value>
      <unit>g</unit>
    </weights>
    <weights>
      <prefix>Corr.</prefix>
      <value>10.8925284338</value>
      <unit>% chg</unit>
    </weights>
    <weights>
      <prefix/>
      <value>9.61427076503</value>
      <unit>mass change(mg)</unit>
    </weights>
    <elap_time>
      <value>569.9</value>
      <unit>min</unit>
    </elap_time>
    <Z>
      <value>0.990353199712</value>
      <unit>---</unit>
    </Z>
  </content>
  <content>
    <sample_temp>
      <value>20.2</value>
      <unit>C</unit>
    </sample_temp>
    <index>7</index>
    <pressure>
      <value>3.30867084389</value>
      <unit>Bar</unit>
    </pressure>
    <weights>
      <prefix/>
      <value>98.5158</value>
      <unit>mg</unit>
    </weights>
    <weights>
      <prefix/>
      <value>11.614</value>
      <unit>% chg</unit>
    </weights>
    <weights>
      <prefix>Corr.</prefix>
      <value>98.9036268376</value>
      <unit>g</unit>
    </weights>
    <weights>
      <prefix>Corr.</prefix>
      <value>12.0532793246</value>
      <unit>% chg</unit>
    </weights>
    <weights>
      <prefix/>
      <value>10.6388054653</value>
      <unit>mass change(mg)</unit>
    </weights>
    <elap_time>
      <value>601.4</value>
      <unit>min</unit>
    </elap_time>
    <Z>
      <value>0.982474941249</value>
      <unit>---</unit>
    </Z>
  </content>
  <content>
    <sample_temp>
      <value>20.09</value>
      <unit>C</unit>
    </sample_temp>
    <index>8</index>
    <pressure>
      <value>6.69132782296</value>
      <unit>Bar</unit>
    </pressure>
    <weights>
      <prefix/>
      <value>99.1454</value>
      <unit>mg</unit>
    </weights>
    <weights>
      <prefix/>
      <value>12.327</value>
      <unit>% chg</unit>
    </weights>
    <weights>
      <prefix>Corr.</prefix>
      <value>99.9450383059</value>
      <unit>g</unit>
    </weights>
    <weights>
      <prefix>Corr.</prefix>
      <value>13.2331508205</value>
      <unit>% chg</unit>
    </weights>
    <weights>
      <prefix/>
      <value>11.6802169336</value>
      <unit>mass change(mg)</unit>
    </weights>
    <elap_time>
      <value>633.3</value>
      <unit>min</unit>
    </elap_time>
    <Z>
      <value>0.96402294306</value>
      <unit>---</unit>
    </Z>
  </content>
  <content>
    <sample_temp>
      <value>20.24</value>
      <unit>C</unit>
    </sample_temp>
    <index>9</index>
    <pressure>
      <value>10.029194774</value>
      <unit>Bar</unit>
    </pressure>
    <weights>
      <prefix/>
      <value>99.2335</value>
      <unit>mg</unit>
    </weights>
    <weights>
      <prefix/>
      <value>12.427</value>
      <unit>% chg</unit>
    </weights>
    <weights>
      <prefix>Corr.</prefix>
      <value>100.454987257</value>
      <unit>g</unit>
    </weights>
    <weights>
      <prefix>Corr.</prefix>
      <value>13.8108996258</value>
      <unit>% chg</unit>
    </weights>
    <weights>
      <prefix/>
      <value>12.1901658846</value>
      <unit>mass change(mg)</unit>
    </weights>
    <elap_time>
      <value>665.1</value>
      <unit>min</unit>
    </elap_time>
    <Z>
      <value>0.94541761385</value>
      <unit>---</unit>
    </Z>
  </content>
  <content>
    <sample_temp>
      <value>20.16</value>
      <unit>C</unit>
    </sample_temp>
    <index>10</index>
    <pressure>
      <value>13.2299600053</value>
      <unit>Bar</unit>
    </pressure>
    <weights>
      <prefix/>
      <value>99.1304</value>
      <unit>mg</unit>
    </weights>
    <weights>
      <prefix/>
      <value>12.31</value>
      <unit>% chg</unit>
    </weights>
    <weights>
      <prefix>Corr.</prefix>
      <value>100.774326902</value>
      <unit>g</unit>
    </weights>
    <weights>
      <prefix>Corr.</prefix>
      <value>14.1726968172</value>
      <unit>% chg</unit>
    </weights>
    <weights>
      <prefix/>
      <value>12.5095055294</value>
      <unit>mass change(mg)</unit>
    </weights>
    <elap_time>
      <value>697.0</value>
      <unit>min</unit>
    </elap_time>
    <Z>
      <value>0.926917381707</value>
      <unit>---</unit>
    </Z>
  </content>
  <content>
    <sample_temp>
      <value>20.19</value>
      <unit>C</unit>
    </sample_temp>
    <index>11</index>
    <pressure>
      <value>16.5514891348</value>
      <unit>Bar</unit>
    </pressure>
    <weights>
      <prefix/>
      <value>98.8971</value>
      <unit>mg</unit>
    </weights>
    <weights>
      <prefix/>
      <value>12.046</value>
      <unit>% chg</unit>
    </weights>
    <weights>
      <prefix>Corr.</prefix>
      <value>100.998231202</value>
      <unit>g</unit>
    </weights>
    <weights>
      <prefix>Corr.</prefix>
      <value>14.4263701344</value>
      <unit>% chg</unit>
    </weights>
    <weights>
      <prefix/>
      <value>12.7334098296</value>
      <unit>mass change(mg)</unit>
    </weights>
    <elap_time>
      <value>728.8</value>
      <unit>min</unit>
    </elap_time>
    <Z>
      <value>0.90720300952</value>
      <unit>---</unit>
    </Z>
  </content>
  <content>
    <sample_temp>
      <value>20.21</value>
      <unit>C</unit>
    </sample_temp>
    <index>12</index>
    <pressure>
      <value>19.8987201706</value>
      <unit>Bar</unit>
    </pressure>
    <weights>
      <prefix/>
      <value>98.5819</value>
      <unit>mg</unit>
    </weights>
    <weights>
      <prefix/>
      <value>11.689</value>
      <unit>% chg</unit>
    </weights>
    <weights>
      <prefix>Corr.</prefix>
      <value>101.166338018</value>
      <unit>g</unit>
    </weights>
    <weights>
      <prefix>Corr.</prefix>
      <value>14.6168274575</value>
      <unit>% chg</unit>
    </weights>
    <weights>
      <prefix/>
      <value>12.9015166456</value>
      <unit>mass change(mg)</unit>
    </weights>
    <elap_time>
      <value>760.6</value>
      <unit>min</unit>
    </elap_time>
    <Z>
      <value>0.886645463781</value>
      <unit>---</unit>
    </Z>
  </content>
  <content>
    <sample_temp>
      <value>20.19</value>
      <unit>C</unit>
    </sample_temp>
    <index>13</index>
    <pressure>
      <value>23.2073456872</value>
      <unit>Bar</unit>
    </pressure>
    <weights>
      <prefix/>
      <value>98.1997</value>
      <unit>mg</unit>
    </weights>
    <weights>
      <prefix/>
      <value>11.256</value>
      <unit>% chg</unit>
    </weights>
    <weights>
      <prefix>Corr.</prefix>
      <value>101.287713628</value>
      <unit>g</unit>
    </weights>
    <weights>
      <prefix>Corr.</prefix>
      <value>14.754340465</value>
      <unit>% chg</unit>
    </weights>
    <weights>
      <prefix/>
      <value>13.0228922561</value>
      <unit>mass change(mg)</unit>
    </weights>
    <elap_time>
      <value>792.5</value>
      <unit>min</unit>
    </elap_time>
    <Z>
      <value>0.865499545455</value>
      <unit>---</unit>
    </Z>
  </content>
  <content>
    <sample_temp>
      <value>20.22</value>
      <unit>C</unit>
    </sample_temp>
    <index>14</index>
    <pressure>
      <value>26.7457805626</value>
      <unit>Bar</unit>
    </pressure>
    <weights>
      <prefix/>
      <value>97.7195</value>
      <unit>mg</unit>
    </weights>
    <weights>
      <prefix/>
      <value>10.712</value>
      <unit>% chg</unit>
    </weights>
    <weights>
      <prefix>Corr.</prefix>
      <value>101.377207657</value>
      <unit>g</unit>
    </weights>
    <weights>
      <prefix>Corr.</prefix>
      <value>14.8557331</value>
      <unit>% chg</unit>
    </weights>
    <weights>
      <prefix/>
      <value>13.1123862843</value>
      <unit>mass change(mg)</unit>
    </weights>
    <elap_time>
      <value>824.3</value>
      <unit>min</unit>
    </elap_time>
    <Z>
      <value>0.842020092934</value>
      <unit>---</unit>
    </Z>
  </content>
  <content>
    <sample_temp>
      <value>20.19</value>
      <unit>C</unit>
    </sample_temp>
    <index>15</index>
    <pressure>
      <value>30.0001279829</value>
      <unit>Bar</unit>
    </pressure>
    <weights>
      <prefix/>
      <value>97.1896</value>
      <unit>mg</unit>
    </weights>
    <weights>
      <prefix/>
      <value>10.111</value>
      <unit>% chg</unit>
    </weights>
    <weights>
      <prefix>Corr.</prefix>
      <value>101.406608069</value>
      <unit>g</unit>
    </weights>
    <weights>
      <prefix>Corr.</prefix>
      <value>14.8890424203</value>
      <unit>% chg</unit>
    </weights>
    <weights>
      <prefix/>
      <value>13.1417866963</value>
      <unit>mass change(mg)</unit>
    </weights>
    <elap_time>
      <value>856.2</value>
      <unit>min</unit>
    </elap_time>
    <Z>
      <value>0.819293023198</value>
      <unit>---</unit>
    </Z>
  </content>
  <content>
    <sample_temp>
      <value>20.21</value>
      <unit>C</unit>
    </sample_temp>
    <index>16</index>
    <pressure>
      <value>33.5703626183</value>
      <unit>Bar</unit>
    </pressure>
    <weights>
      <prefix/>
      <value>96.5154</value>
      <unit>mg</unit>
    </weights>
    <weights>
      <prefix/>
      <value>9.348</value>
      <unit>% chg</unit>
    </weights>
    <weights>
      <prefix>Corr.</prefix>
      <value>101.389223458</value>
      <unit>g</unit>
    </weights>
    <weights>
      <prefix>Corr.</prefix>
      <value>14.8693464528</value>
      <unit>% chg</unit>
    </weights>
    <weights>
      <prefix/>
      <value>13.1244020858</value>
      <unit>mass change(mg)</unit>
    </weights>
    <elap_time>
      <value>888.1</value>
      <unit>min</unit>
    </elap_time>
    <Z>
      <value>0.793189965331</value>
      <unit>---</unit>
    </Z>
  </content>
  <content>
    <sample_temp>
      <value>20.23</value>
      <unit>C</unit>
    </sample_temp>
    <index>17</index>
    <pressure>
      <value>36.1676909745</value>
      <unit>Bar</unit>
    </pressure>
    <weights>
      <prefix/>
      <value>95.9678</value>
      <unit>mg</unit>
    </weights>
    <weights>
      <prefix/>
      <value>8.727</value>
      <unit>% chg</unit>
    </weights>
    <weights>
      <prefix>Corr.</prefix>
      <value>101.353898643</value>
      <unit>g</unit>
    </weights>
    <weights>
      <prefix>Corr.</prefix>
      <value>14.829325055</value>
      <unit>% chg</unit>
    </weights>
    <weights>
      <prefix/>
      <value>13.0890772705</value>
      <unit>mass change(mg)</unit>
    </weights>
    <elap_time>
      <value>919.8</value>
      <unit>min</unit>
    </elap_time>
    <Z>
      <value>0.773228488988</value>
      <unit>---</unit>
    </Z>
  </content>
  <content>
    <sample_temp>
      <value>20.18</value>
      <unit>C</unit>
    </sample_temp>
    <index>18</index>
    <pressure>
      <value>40.040017331</value>
      <unit>Bar</unit>
    </pressure>
    <weights>
      <prefix/>
      <value>95.0261</value>
      <unit>mg</unit>
    </weights>
    <weights>
      <prefix/>
      <value>7.66</value>
      <unit>% chg</unit>
    </weights>
    <weights>
      <prefix>Corr.</prefix>
      <value>101.247101276</value>
      <unit>g</unit>
    </weights>
    <weights>
      <prefix>Corr.</prefix>
      <value>14.7083285303</value>
      <unit>% chg</unit>
    </weights>
    <weights>
      <prefix/>
      <value>12.9822799041</value>
      <unit>mass change(mg)</unit>
    </weights>
    <elap_time>
      <value>952.1</value>
      <unit>min</unit>
    </elap_time>
    <Z>
      <value>0.741257929736</value>
      <unit>---</unit>
    </Z>
  </content>
  <content>
    <sample_temp>
      <value>20.18</value>
      <unit>C</unit>
    </sample_temp>
    <index>19</index>
    <pressure>
      <value>43.9495653913</value>
      <unit>Bar</unit>
    </pressure>
    <weights>
      <prefix/>
      <value>93.8939</value>
      <unit>mg</unit>
    </weights>
    <weights>
      <prefix/>
      <value>6.378</value>
      <unit>% chg</unit>
    </weights>
    <weights>
      <prefix>Corr.</prefix>
      <value>101.0611495</value>
      <unit>g</unit>
    </weights>
    <weights>
      <prefix>Corr.</prefix>
      <value>14.4976536841</value>
      <unit>% chg</unit>
    </weights>
    <weights>
      <prefix/>
      <value>12.7963281275</value>
      <unit>mass change(mg)</unit>
    </weights>
    <elap_time>
      <value>984.6</value>
      <unit>min</unit>
    </elap_time>
    <Z>
      <value>0.706215829392</value>
      <unit>---</unit>
    </Z>
  </content>
  <content>
    <sample_temp>
      <value>20.22</value>
      <unit>C</unit>
    </sample_temp>
    <index>20</index>
    <pressure>
      <value>38.8634342088</value>
      <unit>Bar</unit>
    </pressure>
    <weights>
      <prefix/>
      <value>95.3676</value>
      <unit>mg</unit>
    </weights>
    <weights>
      <prefix/>
      <value>8.047</value>
      <unit>% chg</unit>
    </weights>
    <weights>
      <prefix>Corr.</prefix>
      <value>101.323883985</value>
      <unit>g</unit>
    </weights>
    <weights>
      <prefix>Corr.</prefix>
      <value>14.7953198226</value>
      <unit>% chg</unit>
    </weights>
    <weights>
      <prefix/>
      <value>13.0590626129</value>
      <unit>mass change(mg)</unit>
    </weights>
    <elap_time>
      <value>1017.0</value>
      <unit>min</unit>
    </elap_time>
    <Z>
      <value>0.751349407533</value>
      <unit>---</unit>
    </Z>
  </content>
  <content>
    <sample_temp>
      <value>20.2</value>
      <unit>C</unit>
    </sample_temp>
    <index>21</index>
    <pressure>
      <value>36.8719397414</value>
      <unit>Bar</unit>
    </pressure>
    <weights>
      <prefix/>
      <value>95.8363</value>
      <unit>mg</unit>
    </weights>
    <weights>
      <prefix/>
      <value>8.578</value>
      <unit>% chg</unit>
    </weights>
    <weights>
      <prefix>Corr.</prefix>
      <value>101.368641642</value>
      <unit>g</unit>
    </weights>
    <weights>
      <prefix>Corr.</prefix>
      <value>14.8460281983</value>
      <unit>% chg</unit>
    </weights>
    <weights>
      <prefix/>
      <value>13.1038202701</value>
      <unit>mass change(mg)</unit>
    </weights>
    <elap_time>
      <value>1048.7</value>
      <unit>min</unit>
    </elap_time>
    <Z>
      <value>0.767525424497</value>
      <unit>---</unit>
    </Z>
  </content>
  <content>
    <sample_temp>
      <value>20.21</value>
      <unit>C</unit>
    </sample_temp>
    <index>22</index>
    <pressure>
      <value>34.2646740435</value>
      <unit>Bar</unit>
    </pressure>
    <weights>
      <prefix/>
      <value>96.4036</value>
      <unit>mg</unit>
    </weights>
    <weights>
      <prefix/>
      <value>9.221</value>
      <unit>% chg</unit>
    </weights>
    <weights>
      <prefix>Corr.</prefix>
      <value>101.411468773</value>
      <unit>g</unit>
    </weights>
    <weights>
      <prefix>Corr.</prefix>
      <value>14.8945493755</value>
      <unit>% chg</unit>
    </weights>
    <weights>
      <prefix/>
      <value>13.1466474005</value>
      <unit>mass change(mg)</unit>
    </weights>
    <elap_time>
      <value>1080.6</value>
      <unit>min</unit>
    </elap_time>
    <Z>
      <value>0.787924559449</value>
      <unit>---</unit>
    </Z>
  </content>
  <content>
    <sample_temp>
      <value>20.22</value>
      <unit>C</unit>
    </sample_temp>
    <index>23</index>
    <pressure>
      <value>30.7384268764</value>
      <unit>Bar</unit>
    </pressure>
    <weights>
      <prefix/>
      <value>97.088</value>
      <unit>mg</unit>
    </weights>
    <weights>
      <prefix/>
      <value>9.996</value>
      <unit>% chg</unit>
    </weights>
    <weights>
      <prefix>Corr.</prefix>
      <value>101.436004628</value>
      <unit>g</unit>
    </weights>
    <weights>
      <prefix>Corr.</prefix>
      <value>14.9223473758</value>
      <unit>% chg</unit>
    </weights>
    <weights>
      <prefix/>
      <value>13.1711832558</value>
      <unit>mass change(mg)</unit>
    </weights>
    <elap_time>
      <value>1112.8</value>
      <unit>min</unit>
    </elap_time>
    <Z>
      <value>0.814081357031</value>
      <unit>---</unit>
    </Z>
  </content>
  <content>
    <sample_temp>
      <value>20.22</value>
      <unit>C</unit>
    </sample_temp>
    <index>24</index>
    <pressure>
      <value>28.0227556326</value>
      <unit>Bar</unit>
    </pressure>
    <weights>
      <prefix/>
      <value>97.5555</value>
      <unit>mg</unit>
    </weights>
    <weights>
      <prefix/>
      <value>10.526</value>
      <unit>% chg</unit>
    </weights>
    <weights>
      <prefix>Corr.</prefix>
      <value>101.428154603</value>
      <unit>g</unit>
    </weights>
    <weights>
      <prefix>Corr.</prefix>
      <value>14.9134536573</value>
      <unit>% chg</unit>
    </weights>
    <weights>
      <prefix/>
      <value>13.1633332311</value>
      <unit>mass change(mg)</unit>
    </weights>
    <elap_time>
      <value>1144.7</value>
      <unit>min</unit>
    </elap_time>
    <Z>
      <value>0.833255606456</value>
      <unit>---</unit>
    </Z>
  </content>
  <content>
    <sample_temp>
      <value>20.19</value>
      <unit>C</unit>
    </sample_temp>
    <index>25</index>
    <pressure>
      <value>23.9882375683</value>
      <unit>Bar</unit>
    </pressure>
    <weights>
      <prefix/>
      <value>98.1418</value>
      <unit>mg</unit>
    </weights>
    <weights>
      <prefix/>
      <value>11.19</value>
      <unit>% chg</unit>
    </weights>
    <weights>
      <prefix>Corr.</prefix>
      <value>101.352662711</value>
      <unit>g</unit>
    </weights>
    <weights>
      <prefix>Corr.</prefix>
      <value>14.8279248009</value>
      <unit>% chg</unit>
    </weights>
    <weights>
      <prefix/>
      <value>13.0878413387</value>
      <unit>mass change(mg)</unit>
    </weights>
    <elap_time>
      <value>1177.2</value>
      <unit>min</unit>
    </elap_time>
    <Z>
      <value>0.860393628813</value>
      <unit>---</unit>
    </Z>
  </content>
  <content>
    <sample_temp>
      <value>20.21</value>
      <unit>C</unit>
    </sample_temp>
    <index>26</index>
    <pressure>
      <value>21.3767577656</value>
      <unit>Bar</unit>
    </pressure>
    <weights>
      <prefix/>
      <value>98.4778</value>
      <unit>mg</unit>
    </weights>
    <weights>
      <prefix/>
      <value>11.571</value>
      <unit>% chg</unit>
    </weights>
    <weights>
      <prefix>Corr.</prefix>
      <value>101.283733237</value>
      <unit>g</unit>
    </weights>
    <weights>
      <prefix>Corr.</prefix>
      <value>14.7498308636</value>
      <unit>% chg</unit>
    </weights>
    <weights>
      <prefix/>
      <value>13.0189118645</value>
      <unit>mass change(mg)</unit>
    </weights>
    <elap_time>
      <value>1209.3</value>
      <unit>min</unit>
    </elap_time>
    <Z>
      <value>0.877314839547</value>
      <unit>---</unit>
    </Z>
  </content>
  <content>
    <sample_temp>
      <value>20.21</value>
      <unit>C</unit>
    </sample_temp>
    <index>27</index>
    <pressure>
      <value>17.3615037995</value>
      <unit>Bar</unit>
    </pressure>
    <weights>
      <prefix/>
      <value>98.8884</value>
      <unit>mg</unit>
    </weights>
    <weights>
      <prefix/>
      <value>12.036</value>
      <unit>% chg</unit>
    </weights>
    <weights>
      <prefix>Corr.</prefix>
      <value>101.104153075</value>
      <unit>g</unit>
    </weights>
    <weights>
      <prefix>Corr.</prefix>
      <value>14.5463747648</value>
      <unit>% chg</unit>
    </weights>
    <weights>
      <prefix/>
      <value>12.8393317023</value>
      <unit>mass change(mg)</unit>
    </weights>
    <elap_time>
      <value>1242.2</value>
      <unit>min</unit>
    </elap_time>
    <Z>
      <value>0.902312454478</value>
      <unit>---</unit>
    </Z>
  </content>
  <content>
    <sample_temp>
      <value>20.2</value>
      <unit>C</unit>
    </sample_temp>
    <index>28</index>
    <pressure>
      <value>14.6473470204</value>
      <unit>Bar</unit>
    </pressure>
    <weights>
      <prefix/>
      <value>99.0896</value>
      <unit>mg</unit>
    </weights>
    <weights>
      <prefix/>
      <value>12.264</value>
      <unit>% chg</unit>
    </weights>
    <weights>
      <prefix>Corr.</prefix>
      <value>100.92585944</value>
      <unit>g</unit>
    </weights>
    <weights>
      <prefix>Corr.</prefix>
      <value>14.3443762426</value>
      <unit>% chg</unit>
    </weights>
    <weights>
      <prefix/>
      <value>12.6610380675</value>
      <unit>mass change(mg)</unit>
    </weights>
    <elap_time>
      <value>1274.8</value>
      <unit>min</unit>
    </elap_time>
    <Z>
      <value>0.918609021318</value>
      <unit>---</unit>
    </Z>
  </content>
  <content>
    <sample_temp>
      <value>20.2</value>
      <unit>C</unit>
    </sample_temp>
    <index>29</index>
    <pressure>
      <value>11.9934182109</value>
      <unit>Bar</unit>
    </pressure>
    <weights>
      <prefix/>
      <value>99.2199</value>
      <unit>mg</unit>
    </weights>
    <weights>
      <prefix/>
      <value>12.412</value>
      <unit>% chg</unit>
    </weights>
    <weights>
      <prefix>Corr.</prefix>
      <value>100.698451233</value>
      <unit>g</unit>
    </weights>
    <weights>
      <prefix>Corr.</prefix>
      <value>14.0867331599</value>
      <unit>% chg</unit>
    </weights>
    <weights>
      <prefix/>
      <value>12.4336298607</value>
      <unit>mass change(mg)</unit>
    </weights>
    <elap_time>
      <value>1307.7</value>
      <unit>min</unit>
    </elap_time>
    <Z>
      <value>0.934140876925</value>
      <unit>---</unit>
    </Z>
  </content>
  <content>
    <sample_temp>
      <value>20.28</value>
      <unit>C</unit>
    </sample_temp>
    <index>30</index>
    <pressure>
      <value>9.39805492601</value>
      <unit>Bar</unit>
    </pressure>
    <weights>
      <prefix/>
      <value>99.2592</value>
      <unit>mg</unit>
    </weights>
    <weights>
      <prefix/>
      <value>12.456</value>
      <unit>% chg</unit>
    </weights>
    <weights>
      <prefix>Corr.</prefix>
      <value>100.399326659</value>
      <unit>g</unit>
    </weights>
    <weights>
      <prefix>Corr.</prefix>
      <value>13.7478387179</value>
      <unit>% chg</unit>
    </weights>
    <weights>
      <prefix/>
      <value>12.1345052869</value>
      <unit>mass change(mg)</unit>
    </weights>
    <elap_time>
      <value>1341.2</value>
      <unit>min</unit>
    </elap_time>
    <Z>
      <value>0.949013166468</value>
      <unit>---</unit>
    </Z>
  </content>
  <content>
    <sample_temp>
      <value>20.3</value>
      <unit>C</unit>
    </sample_temp>
    <index>31</index>
    <pressure>
      <value>5.35166511132</value>
      <unit>Bar</unit>
    </pressure>
    <weights>
      <prefix/>
      <value>99.0207</value>
      <unit>mg</unit>
    </weights>
    <weights>
      <prefix/>
      <value>12.186</value>
      <unit>% chg</unit>
    </weights>
    <weights>
      <prefix>Corr.</prefix>
      <value>99.6548988242</value>
      <unit>g</unit>
    </weights>
    <weights>
      <prefix>Corr.</prefix>
      <value>12.9044360764</value>
      <unit>% chg</unit>
    </weights>
    <weights>
      <prefix/>
      <value>11.3900774519</value>
      <unit>mass change(mg)</unit>
    </weights>
    <elap_time>
      <value>1378.8</value>
      <unit>min</unit>
    </elap_time>
    <Z>
      <value>0.971451799033</value>
      <unit>---</unit>
    </Z>
  </content>
  <content>
    <sample_temp>
      <value>20.18</value>
      <unit>C</unit>
    </sample_temp>
    <index>32</index>
    <pressure>
      <value>1.96303559525</value>
      <unit>Bar</unit>
    </pressure>
    <weights>
      <prefix/>
      <value>97.7683</value>
      <unit>mg</unit>
    </weights>
    <weights>
      <prefix/>
      <value>10.767</value>
      <unit>% chg</unit>
    </weights>
    <weights>
      <prefix>Corr.</prefix>
      <value>97.9967431508</value>
      <unit>g</unit>
    </weights>
    <weights>
      <prefix>Corr.</prefix>
      <value>11.0258216436</value>
      <unit>% chg</unit>
    </weights>
    <weights>
      <prefix/>
      <value>9.73192177853</value>
      <unit>mass change(mg)</unit>
    </weights>
    <elap_time>
      <value>1429.9</value>
      <unit>min</unit>
    </elap_time>
    <Z>
      <value>0.989658636757</value>
      <unit>---</unit>
    </Z>
  </content>
  <content>
    <sample_temp>
      <value>20.15</value>
      <unit>C</unit>
    </sample_temp>
    <index>33</index>
    <pressure>
      <value>1.19524196774</value>
      <unit>Bar</unit>
    </pressure>
    <weights>
      <prefix/>
      <value>96.8813</value>
      <unit>mg</unit>
    </weights>
    <weights>
      <prefix/>
      <value>9.762</value>
      <unit>% chg</unit>
    </weights>
    <weights>
      <prefix>Corr.</prefix>
      <value>97.0198382142</value>
      <unit>g</unit>
    </weights>
    <weights>
      <prefix>Corr.</prefix>
      <value>9.91903309366</value>
      <unit>% chg</unit>
    </weights>
    <weights>
      <prefix/>
      <value>8.75501684198</value>
      <unit>mass change(mg)</unit>
    </weights>
    <elap_time>
      <value>1486.9</value>
      <unit>min</unit>
    </elap_time>
    <Z>
      <value>0.993724625694</value>
      <unit>---</unit>
    </Z>
  </content>
  <header>
    <temperature>
      <drying>110.0</drying>
      <run>
        <unit>C</unit>
        <value>20.0</value>
      </run>
    </temperature>
    <notes>Aliq #3 with Kalrez (Jarod)</notes>
    <data_logging_interval>
      <unit2>wt %</unit2>
      <unit1>min or</unit1>
      <value2>0.01</value2>
      <value1>2.0</value1>
    </data_logging_interval>
    <equil_crit>
      <unit2>min</unit2>
      <unit1>wt % in</unit1>
      <value2>2.0</value2>
      <value1>0.01</value1>
    </equil_crit>
    <equil_crit>
      <unit2>min</unit2>
      <unit1>wt % in</unit1>
      <value2>5.0</value2>
      <value1>0.01</value1>
    </equil_crit>
    <run_started>10:37:27</run_started>
    <filename>062315v1.GIs~</filename>
    <sample>
      <name>RM8852 with UHPCO2 up to 45 bar</name>
      <lot>20 degC (Repeat with HT outgas)</lot>
    </sample>
    <pump>New pump - Run 4</pump>
    <experiment>
      <started>06-23-2015</started>
      <name>GHP ST Isotherm</name>
      <id>062315v1</id>
    </experiment>
    <pressure_steps>300.000</pressure_steps>
    <pressure_steps>500.000</pressure_steps>
    <pressure_steps>700.000</pressure_steps>
    <pressure_steps>1000.000</pressure_steps>
    <pressure_steps>1400.000</pressure_steps>
    <pressure_steps>2500.000</pressure_steps>
    <pressure_steps>5000.000</pressure_steps>
    <pressure_steps>7500.000</pressure_steps>
    <pressure_steps>10000.000</pressure_steps>
    <pressure_steps>12500.000</pressure_steps>
    <pressure_steps>15000.000</pressure_steps>
    <pressure_steps>17500.000</pressure_steps>
    <pressure_steps>20000.000</pressure_steps>
    <pressure_steps>22500.000</pressure_steps>
    <pressure_steps>25000.000</pressure_steps>
    <pressure_steps>27000.000</pressure_steps>
    <pressure_steps>30000.000</pressure_steps>
    <pressure_steps>33000.000</pressure_steps>
    <pressure_steps>29000.000</pressure_steps>
    <pressure_steps>27500.000</pressure_steps>
    <pressure_steps>25500.000</pressure_steps>
    <pressure_steps>23000.000</pressure_steps>
    <pressure_steps>21000.000</pressure_steps>
    <pressure_steps>18000.000</pressure_steps>
    <pressure_steps>16000.000</pressure_steps>
    <pressure_steps>13000.000</pressure_steps>
    <pressure_steps>11000.000</pressure_steps>
    <pressure_steps>9000.000</pressure_steps>
    <pressure_steps>7000.000</pressure_steps>
    <pressure_steps>4000.000</pressure_steps>
    <pressure_steps>1500.000</pressure_steps>
    <pressure_steps>900.000</pressure_steps>
    <max_time>
      <drying>
        <unit>min</unit>
        <value>60.0</value>
      </drying>
      <equil>
        <unit>min</unit>
        <value>30.0</value>
      </equil>
    </max_time>
    <operator>JH</operator>
    <heating_rate>
      <unit>C/min</unit>
      <value>1.0</value>
    </heating_rate>
    <absorbate>CO2</absorbate>
  </header>
  <dataset>20150623_8852_Aliq3_CO2_20C_45Bar_TGA.xlsx</dataset>
</tga>

File: iso_main/TGA/Data_Files/XML/xml_aliq/20150623_sheet4_8852_Aliq3_CO2_20C_45Bar_TGA.xml
<tga>
  <content>
    <sample_temp>
      <value>19.85</value>
      <unit>C</unit>
    </sample_temp>
    <index>1</index>
    <pressure>
      <value>0.000186641781096</value>
      <unit>Bar</unit>
    </pressure>
    <weights>
      <prefix/>
      <value>88.2728</value>
      <unit>mg</unit>
    </weights>
    <weights>
      <prefix/>
      <value>0.0</value>
      <unit>% chg</unit>
    </weights>
    <elap_time>
      <value>412.3</value>
      <unit>min</unit>
    </elap_time>
    <concentration>
      <prefix/>
      <value>0.0</value>
      <unit>mmol/g</unit>
    </concentration>
    <Z>
      <value>1.0000062233</value>
      <unit>---</unit>
    </Z>
  </content>
  <content>
    <sample_temp>
      <value>20.18</value>
      <unit>C</unit>
    </sample_temp>
    <index>2</index>
    <pressure>
      <value>0.403666177843</value>
      <unit>Bar</unit>
    </pressure>
    <weights>
      <prefix/>
      <value>93.9817</value>
      <unit>mg</unit>
    </weights>
    <weights>
      <prefix/>
      <value>6.467</value>
      <unit>% chg</unit>
    </weights>
    <elap_time>
      <value>459.2</value>
      <unit>min</unit>
    </elap_time>
    <concentration>
      <prefix/>
      <value>1.48183834891</value>
      <unit>mmol/g</unit>
    </concentration>
    <Z>
      <value>0.997896360446</value>
      <unit>---</unit>
    </Z>
  </content>
  <content>
    <sample_temp>
      <value>20.17</value>
      <unit>C</unit>
    </sample_temp>
    <index>3</index>
    <pressure>
      <value>0.66957472337</value>
      <unit>Bar</unit>
    </pressure>
    <weights>
      <prefix/>
      <value>95.2991</value>
      <unit>mg</unit>
    </weights>
    <weights>
      <prefix/>
      <value>7.96</value>
      <unit>% chg</unit>
    </weights>
    <elap_time>
      <value>500.5</value>
      <unit>min</unit>
    </elap_time>
    <concentration>
      <prefix/>
      <value>1.8289543635</value>
      <unit>mmol/g</unit>
    </concentration>
    <Z>
      <value>0.996498045991</value>
      <unit>---</unit>
    </Z>
  </content>
  <content>
    <sample_temp>
      <value>20.17</value>
      <unit>C</unit>
    </sample_temp>
    <index>4</index>
    <pressure>
      <value>0.941351819757</value>
      <unit>Bar</unit>
    </pressure>
    <weights>
      <prefix/>
      <value>96.1431</value>
      <unit>mg</unit>
    </weights>
    <weights>
      <prefix/>
      <value>8.916</value>
      <unit>% chg</unit>
    </weights>
    <elap_time>
      <value>538.9</value>
      <unit>min</unit>
    </elap_time>
    <concentration>
      <prefix/>
      <value>2.05438355133</value>
      <unit>mmol/g</unit>
    </concentration>
    <Z>
      <value>0.995066247595</value>
      <unit>---</unit>
    </Z>
  </content>
  <content>
    <sample_temp>
      <value>20.16</value>
      <unit>C</unit>
    </sample_temp>
    <index>5</index>
    <pressure>
      <value>1.31841887748</value>
      <unit>Bar</unit>
    </pressure>
    <weights>
      <prefix/>
      <value>97.0855</value>
      <unit>mg</unit>
    </weights>
    <weights>
      <prefix/>
      <value>9.983</value>
      <unit>% chg</unit>
    </weights>
    <elap_time>
      <value>570.3</value>
      <unit>min</unit>
    </elap_time>
    <concentration>
      <prefix/>
      <value>2.30833656246</value>
      <unit>mmol/g</unit>
    </concentration>
    <Z>
      <value>0.99307413057</value>
      <unit>---</unit>
    </Z>
  </content>
  <content>
    <sample_temp>
      <value>20.17</value>
      <unit>C</unit>
    </sample_temp>
    <index>6</index>
    <pressure>
      <value>1.83254366085</value>
      <unit>Bar</unit>
    </pressure>
    <weights>
      <prefix/>
      <value>97.6626</value>
      <unit>mg</unit>
    </weights>
    <weights>
      <prefix/>
      <value>10.637</value>
      <unit>% chg</unit>
    </weights>
    <elap_time>
      <value>601.6</value>
      <unit>min</unit>
    </elap_time>
    <concentration>
      <prefix/>
      <value>2.47242120925</value>
      <unit>mmol/g</unit>
    </concentration>
    <Z>
      <value>0.990350619168</value>
      <unit>---</unit>
    </Z>
  </content>
  <content>
    <sample_temp>
      <value>20.14</value>
      <unit>C</unit>
    </sample_temp>
    <index>7</index>
    <pressure>
      <value>3.37928542861</value>
      <unit>Bar</unit>
    </pressure>
    <weights>
      <prefix/>
      <value>98.5401</value>
      <unit>mg</unit>
    </weights>
    <weights>
      <prefix/>
      <value>11.631</value>
      <unit>% chg</unit>
    </weights>
    <elap_time>
      <value>633.2</value>
      <unit>min</unit>
    </elap_time>
    <concentration>
      <prefix/>
      <value>2.74552265697</value>
      <unit>mmol/g</unit>
    </concentration>
    <Z>
      <value>0.982083464405</value>
      <unit>---</unit>
    </Z>
  </content>
  <content>
    <sample_temp>
      <value>20.08</value>
      <unit>C</unit>
    </sample_temp>
    <index>8</index>
    <pressure>
      <value>6.6377669644</value>
      <unit>Bar</unit>
    </pressure>
    <weights>
      <prefix/>
      <value>99.1375</value>
      <unit>mg</unit>
    </weights>
    <weights>
      <prefix/>
      <value>12.308</value>
      <unit>% chg</unit>
    </weights>
    <elap_time>
      <value>665.0</value>
      <unit>min</unit>
    </elap_time>
    <concentration>
      <prefix/>
      <value>3.00146518146</value>
      <unit>mmol/g</unit>
    </concentration>
    <Z>
      <value>0.964314579566</value>
      <unit>---</unit>
    </Z>
  </content>
  <content>
    <sample_temp>
      <value>20.15</value>
      <unit>C</unit>
    </sample_temp>
    <index>9</index>
    <pressure>
      <value>10.018792161</value>
      <unit>Bar</unit>
    </pressure>
    <weights>
      <prefix/>
      <value>99.23</value>
      <unit>mg</unit>
    </weights>
    <weights>
      <prefix/>
      <value>12.413</value>
      <unit>% chg</unit>
    </weights>
    <elap_time>
      <value>696.9</value>
      <unit>min</unit>
    </elap_time>
    <concentration>
      <prefix/>
      <value>3.13536547719</value>
      <unit>mmol/g</unit>
    </concentration>
    <Z>
      <value>0.945418133292</value>
      <unit>---</unit>
    </Z>
  </content>
  <content>
    <sample_temp>
      <value>20.25</value>
      <unit>C</unit>
    </sample_temp>
    <index>10</index>
    <pressure>
      <value>13.2025383282</value>
      <unit>Bar</unit>
    </pressure>
    <weights>
      <prefix/>
      <value>99.1263</value>
      <unit>mg</unit>
    </weights>
    <weights>
      <prefix/>
      <value>12.295</value>
      <unit>% chg</unit>
    </weights>
    <elap_time>
      <value>728.7</value>
      <unit>min</unit>
    </elap_time>
    <concentration>
      <prefix/>
      <value>3.21654388829</value>
      <unit>mmol/g</unit>
    </concentration>
    <Z>
      <value>0.927157655705</value>
      <unit>---</unit>
    </Z>
  </content>
  <content>
    <sample_temp>
      <value>20.16</value>
      <unit>C</unit>
    </sample_temp>
    <index>11</index>
    <pressure>
      <value>16.5981602453</value>
      <unit>Bar</unit>
    </pressure>
    <weights>
      <prefix/>
      <value>98.8967</value>
      <unit>mg</unit>
    </weights>
    <weights>
      <prefix/>
      <value>12.035</value>
      <unit>% chg</unit>
    </weights>
    <elap_time>
      <value>760.5</value>
      <unit>min</unit>
    </elap_time>
    <concentration>
      <prefix/>
      <value>3.27803109664</value>
      <unit>mmol/g</unit>
    </concentration>
    <Z>
      <value>0.906886042539</value>
      <unit>---</unit>
    </Z>
  </content>
  <content>
    <sample_temp>
      <value>20.19</value>
      <unit>C</unit>
    </sample_temp>
    <index>12</index>
    <pressure>
      <value>19.8828836155</value>
      <unit>Bar</unit>
    </pressure>
    <weights>
      <prefix/>
      <value>98.586</value>
      <unit>mg</unit>
    </weights>
    <weights>
      <prefix/>
      <value>11.683</value>
      <unit>% chg</unit>
    </weights>
    <elap_time>
      <value>792.4</value>
      <unit>min</unit>
    </elap_time>
    <concentration>
      <prefix/>
      <value>3.32016422295</value>
      <unit>mmol/g</unit>
    </concentration>
    <Z>
      <value>0.886715542503</value>
      <unit>---</unit>
    </Z>
  </content>
  <content>
    <sample_temp>
      <value>20.16</value>
      <unit>C</unit>
    </sample_temp>
    <index>13</index>
    <pressure>
      <value>23.2577283029</value>
      <unit>Bar</unit>
    </pressure>
    <weights>
      <prefix/>
      <value>98.1836</value>
      <unit>mg</unit>
    </weights>
    <weights>
      <prefix/>
      <value>11.227</value>
      <unit>% chg</unit>
    </weights>
    <elap_time>
      <value>824.2</value>
      <unit>min</unit>
    </elap_time>
    <concentration>
      <prefix/>
      <value>3.34890922482</value>
      <unit>mmol/g</unit>
    </concentration>
    <Z>
      <value>0.865118092324</value>
      <unit>---</unit>
    </Z>
  </content>
  <content>
    <sample_temp>
      <value>20.21</value>
      <unit>C</unit>
    </sample_temp>
    <index>14</index>
    <pressure>
      <value>26.6876123184</value>
      <unit>Bar</unit>
    </pressure>
    <weights>
      <prefix/>
      <value>97.7086</value>
      <unit>mg</unit>
    </weights>
    <weights>
      <prefix/>
      <value>10.689</value>
      <unit>% chg</unit>
    </weights>
    <elap_time>
      <value>856.1</value>
      <unit>min</unit>
    </elap_time>
    <concentration>
      <prefix/>
      <value>3.36869742693</value>
      <unit>mmol/g</unit>
    </concentration>
    <Z>
      <value>0.842394169787</value>
      <unit>---</unit>
    </Z>
  </content>
  <content>
    <sample_temp>
      <value>20.14</value>
      <unit>C</unit>
    </sample_temp>
    <index>15</index>
    <pressure>
      <value>29.8738861485</value>
      <unit>Bar</unit>
    </pressure>
    <weights>
      <prefix/>
      <value>97.2028</value>
      <unit>mg</unit>
    </weights>
    <weights>
      <prefix/>
      <value>10.116</value>
      <unit>% chg</unit>
    </weights>
    <elap_time>
      <value>888.0</value>
      <unit>min</unit>
    </elap_time>
    <concentration>
      <prefix/>
      <value>3.37950360621</value>
      <unit>mmol/g</unit>
    </concentration>
    <Z>
      <value>0.820064481513</value>
      <unit>---</unit>
    </Z>
  </content>
  <content>
    <sample_temp>
      <value>20.22</value>
      <unit>C</unit>
    </sample_temp>
    <index>16</index>
    <pressure>
      <value>33.5638008266</value>
      <unit>Bar</unit>
    </pressure>
    <weights>
      <prefix/>
      <value>96.5205</value>
      <unit>mg</unit>
    </weights>
    <weights>
      <prefix/>
      <value>9.343</value>
      <unit>% chg</unit>
    </weights>
    <elap_time>
      <value>919.9</value>
      <unit>min</unit>
    </elap_time>
    <concentration>
      <prefix/>
      <value>3.37792912468</value>
      <unit>mmol/g</unit>
    </concentration>
    <Z>
      <value>0.793270137227</value>
      <unit>---</unit>
    </Z>
  </content>
  <content>
    <sample_temp>
      <value>20.21</value>
      <unit>C</unit>
    </sample_temp>
    <index>17</index>
    <pressure>
      <value>36.1780082656</value>
      <unit>Bar</unit>
    </pressure>
    <weights>
      <prefix/>
      <value>95.9449</value>
      <unit>mg</unit>
    </weights>
    <weights>
      <prefix/>
      <value>8.691</value>
      <unit>% chg</unit>
    </weights>
    <elap_time>
      <value>951.6</value>
      <unit>min</unit>
    </elap_time>
    <concentration>
      <prefix/>
      <value>3.36280181279</value>
      <unit>mmol/g</unit>
    </concentration>
    <Z>
      <value>0.773077070836</value>
      <unit>---</unit>
    </Z>
  </content>
  <content>
    <sample_temp>
      <value>20.14</value>
      <unit>C</unit>
    </sample_temp>
    <index>18</index>
    <pressure>
      <value>40.0339794694</value>
      <unit>Bar</unit>
    </pressure>
    <weights>
      <prefix/>
      <value>95.02</value>
      <unit>mg</unit>
    </weights>
    <weights>
      <prefix/>
      <value>7.644</value>
      <unit>% chg</unit>
    </weights>
    <elap_time>
      <value>983.9</value>
      <unit>min</unit>
    </elap_time>
    <concentration>
      <prefix/>
      <value>3.33910268301</value>
      <unit>mmol/g</unit>
    </concentration>
    <Z>
      <value>0.741138945053</value>
      <unit>---</unit>
    </Z>
  </content>
  <content>
    <sample_temp>
      <value>20.23</value>
      <unit>C</unit>
    </sample_temp>
    <index>19</index>
    <pressure>
      <value>43.9607865618</value>
      <unit>Bar</unit>
    </pressure>
    <weights>
      <prefix/>
      <value>93.8952</value>
      <unit>mg</unit>
    </weights>
    <weights>
      <prefix/>
      <value>6.369</value>
      <unit>% chg</unit>
    </weights>
    <elap_time>
      <value>1016.4</value>
      <unit>min</unit>
    </elap_time>
    <concentration>
      <prefix/>
      <value>3.2926437235</value>
      <unit>mmol/g</unit>
    </concentration>
    <Z>
      <value>0.706372940856</value>
      <unit>---</unit>
    </Z>
  </content>
  <content>
    <sample_temp>
      <value>20.23</value>
      <unit>C</unit>
    </sample_temp>
    <index>20</index>
    <pressure>
      <value>38.8513091588</value>
      <unit>Bar</unit>
    </pressure>
    <weights>
      <prefix/>
      <value>95.3492</value>
      <unit>mg</unit>
    </weights>
    <weights>
      <prefix/>
      <value>8.017</value>
      <unit>% chg</unit>
    </weights>
    <elap_time>
      <value>1048.9</value>
      <unit>min</unit>
    </elap_time>
    <concentration>
      <prefix/>
      <value>3.3546524568</value>
      <unit>mmol/g</unit>
    </concentration>
    <Z>
      <value>0.751490404707</value>
      <unit>---</unit>
    </Z>
  </content>
  <content>
    <sample_temp>
      <value>20.24</value>
      <unit>C</unit>
    </sample_temp>
    <index>21</index>
    <pressure>
      <value>36.8833622184</value>
      <unit>Bar</unit>
    </pressure>
    <weights>
      <prefix/>
      <value>95.8152</value>
      <unit>mg</unit>
    </weights>
    <weights>
      <prefix/>
      <value>8.544</value>
      <unit>% chg</unit>
    </weights>
    <elap_time>
      <value>1080.6</value>
      <unit>min</unit>
    </elap_time>
    <concentration>
      <prefix/>
      <value>3.36644669893</value>
      <unit>mmol/g</unit>
    </concentration>
    <Z>
      <value>0.76757904857</value>
      <unit>---</unit>
    </Z>
  </content>
  <content>
    <sample_temp>
      <value>20.21</value>
      <unit>C</unit>
    </sample_temp>
    <index>22</index>
    <pressure>
      <value>34.246547127</value>
      <unit>Bar</unit>
    </pressure>
    <weights>
      <prefix/>
      <value>96.418</value>
      <unit>mg</unit>
    </weights>
    <weights>
      <prefix/>
      <value>9.227</value>
      <unit>% chg</unit>
    </weights>
    <elap_time>
      <value>1112.5</value>
      <unit>min</unit>
    </elap_time>
    <concentration>
      <prefix/>
      <value>3.38555760699</value>
      <unit>mmol/g</unit>
    </concentration>
    <Z>
      <value>0.788062826322</value>
      <unit>---</unit>
    </Z>
  </content>
  <content>
    <sample_temp>
      <value>20.22</value>
      <unit>C</unit>
    </sample_temp>
    <index>23</index>
    <pressure>
      <value>30.5991307826</value>
      <unit>Bar</unit>
    </pressure>
    <weights>
      <prefix/>
      <value>97.1149</value>
      <unit>mg</unit>
    </weights>
    <weights>
      <prefix/>
      <value>10.017</value>
      <unit>% chg</unit>
    </weights>
    <elap_time>
      <value>1144.6</value>
      <unit>min</unit>
    </elap_time>
    <concentration>
      <prefix/>
      <value>3.38955787926</value>
      <unit>mmol/g</unit>
    </concentration>
    <Z>
      <value>0.815083676739</value>
      <unit>---</unit>
    </Z>
  </content>
  <content>
    <sample_temp>
      <value>20.19</value>
      <unit>C</unit>
    </sample_temp>
    <index>24</index>
    <pressure>
      <value>28.0469457406</value>
      <unit>Bar</unit>
    </pressure>
    <weights>
      <prefix/>
      <value>97.524</value>
      <unit>mg</unit>
    </weights>
    <weights>
      <prefix/>
      <value>10.48</value>
      <unit>% chg</unit>
    </weights>
    <elap_time>
      <value>1176.5</value>
      <unit>min</unit>
    </elap_time>
    <concentration>
      <prefix/>
      <value>3.38019090653</value>
      <unit>mmol/g</unit>
    </concentration>
    <Z>
      <value>0.833018569966</value>
      <unit>---</unit>
    </Z>
  </content>
  <content>
    <sample_temp>
      <value>20.21</value>
      <unit>C</unit>
    </sample_temp>
    <index>25</index>
    <pressure>
      <value>23.937712305</value>
      <unit>Bar</unit>
    </pressure>
    <weights>
      <prefix/>
      <value>98.1401</value>
      <unit>mg</unit>
    </weights>
    <weights>
      <prefix/>
      <value>11.178</value>
      <unit>% chg</unit>
    </weights>
    <elap_time>
      <value>1209.0</value>
      <unit>min</unit>
    </elap_time>
    <concentration>
      <prefix/>
      <value>3.36502904259</value>
      <unit>mmol/g</unit>
    </concentration>
    <Z>
      <value>0.860762533792</value>
      <unit>---</unit>
    </Z>
  </content>
  <content>
    <sample_temp>
      <value>20.19</value>
      <unit>C</unit>
    </sample_temp>
    <index>26</index>
    <pressure>
      <value>21.2922863618</value>
      <unit>Bar</unit>
    </pressure>
    <weights>
      <prefix/>
      <value>98.4681</value>
      <unit>mg</unit>
    </weights>
    <weights>
      <prefix/>
      <value>11.55</value>
      <unit>% chg</unit>
    </weights>
    <elap_time>
      <value>1241.1</value>
      <unit>min</unit>
    </elap_time>
    <concentration>
      <prefix/>
      <value>3.34415298538</value>
      <unit>mmol/g</unit>
    </concentration>
    <Z>
      <value>0.877820610241</value>
      <unit>---</unit>
    </Z>
  </content>
  <content>
    <sample_temp>
      <value>20.19</value>
      <unit>C</unit>
    </sample_temp>
    <index>27</index>
    <pressure>
      <value>17.305937875</value>
      <unit>Bar</unit>
    </pressure>
    <weights>
      <prefix/>
      <value>98.8862</value>
      <unit>mg</unit>
    </weights>
    <weights>
      <prefix/>
      <value>12.023</value>
      <unit>% chg</unit>
    </weights>
    <elap_time>
      <value>1274.0</value>
      <unit>min</unit>
    </elap_time>
    <concentration>
      <prefix/>
      <value>3.30108358167</value>
      <unit>mmol/g</unit>
    </concentration>
    <Z>
      <value>0.902626395767</value>
      <unit>---</unit>
    </Z>
  </content>
  <content>
    <sample_temp>
      <value>20.23</value>
      <unit>C</unit>
    </sample_temp>
    <index>28</index>
    <pressure>
      <value>14.5708238901</value>
      <unit>Bar</unit>
    </pressure>
    <weights>
      <prefix/>
      <value>99.0847</value>
      <unit>mg</unit>
    </weights>
    <weights>
      <prefix/>
      <value>12.248</value>
      <unit>% chg</unit>
    </weights>
    <elap_time>
      <value>1306.6</value>
      <unit>min</unit>
    </elap_time>
    <concentration>
      <prefix/>
      <value>3.25370338702</value>
      <unit>mmol/g</unit>
    </concentration>
    <Z>
      <value>0.919092296474</value>
      <unit>---</unit>
    </Z>
  </content>
  <content>
    <sample_temp>
      <value>20.21</value>
      <unit>C</unit>
    </sample_temp>
    <index>29</index>
    <pressure>
      <value>11.9983508865</value>
      <unit>Bar</unit>
    </pressure>
    <weights>
      <prefix/>
      <value>99.2135</value>
      <unit>mg</unit>
    </weights>
    <weights>
      <prefix/>
      <value>12.394</value>
      <unit>% chg</unit>
    </weights>
    <elap_time>
      <value>1339.4</value>
      <unit>min</unit>
    </elap_time>
    <concentration>
      <prefix/>
      <value>3.19768452071</value>
      <unit>mmol/g</unit>
    </concentration>
    <Z>
      <value>0.934120324372</value>
      <unit>---</unit>
    </Z>
  </content>
  <content>
    <sample_temp>
      <value>20.22</value>
      <unit>C</unit>
    </sample_temp>
    <index>30</index>
    <pressure>
      <value>9.27728302893</value>
      <unit>Bar</unit>
    </pressure>
    <weights>
      <prefix/>
      <value>99.2522</value>
      <unit>mg</unit>
    </weights>
    <weights>
      <prefix/>
      <value>12.438</value>
      <unit>% chg</unit>
    </weights>
    <elap_time>
      <value>1372.9</value>
      <unit>min</unit>
    </elap_time>
    <concentration>
      <prefix/>
      <value>3.11645374937</value>
      <unit>mmol/g</unit>
    </concentration>
    <Z>
      <value>0.949658161848</value>
      <unit>---</unit>
    </Z>
  </content>
  <content>
    <sample_temp>
      <value>20.22</value>
      <unit>C</unit>
    </sample_temp>
    <index>31</index>
    <pressure>
      <value>5.35314624717</value>
      <unit>Bar</unit>
    </pressure>
    <weights>
      <prefix/>
      <value>99.013</value>
      <unit>mg</unit>
    </weights>
    <weights>
      <prefix/>
      <value>12.167</value>
      <unit>% chg</unit>
    </weights>
    <elap_time>
      <value>1410.3</value>
      <unit>min</unit>
    </elap_time>
    <concentration>
      <prefix/>
      <value>2.92861385619</value>
      <unit>mmol/g</unit>
    </concentration>
    <Z>
      <value>0.971417275199</value>
      <unit>---</unit>
    </Z>
  </content>
  <content>
    <sample_temp>
      <value>20.14</value>
      <unit>C</unit>
    </sample_temp>
    <index>32</index>
    <pressure>
      <value>2.04082255699</value>
      <unit>Bar</unit>
    </pressure>
    <weights>
      <prefix/>
      <value>97.8343</value>
      <unit>mg</unit>
    </weights>
    <weights>
      <prefix/>
      <value>10.832</value>
      <unit>% chg</unit>
    </weights>
    <elap_time>
      <value>1461.4</value>
      <unit>min</unit>
    </elap_time>
    <concentration>
      <prefix/>
      <value>2.52293930696</value>
      <unit>mmol/g</unit>
    </concentration>
    <Z>
      <value>0.989240269201</value>
      <unit>---</unit>
    </Z>
  </content>
  <content>
    <sample_temp>
      <value>20.16</value>
      <unit>C</unit>
    </sample_temp>
    <index>33</index>
    <pressure>
      <value>1.19341021197</value>
      <unit>Bar</unit>
    </pressure>
    <weights>
      <prefix/>
      <value>96.8703</value>
      <unit>mg</unit>
    </weights>
    <weights>
      <prefix/>
      <value>9.74</value>
      <unit>% chg</unit>
    </weights>
    <elap_time>
      <value>1518.9</value>
      <unit>min</unit>
    </elap_time>
    <concentration>
      <prefix/>
      <value>2.24917324676</value>
      <unit>mmol/g</unit>
    </concentration>
    <Z>
      <value>0.993735015866</value>
      <unit>---</unit>
    </Z>
  </content>
  <header>
    <temperature>
      <drying>110.0</drying>
      <run>
        <unit>C</unit>
        <value>20.0</value>
      </run>
    </temperature>
    <notes>Aliq #3 with Kalrez (Jarod)</notes>
    <data_logging_interval>
      <unit2>wt %</unit2>
      <unit1>min or</unit1>
      <value2>0.01</value2>
      <value1>2.0</value1>
    </data_logging_interval>
    <equil_crit>
      <unit2>min</unit2>
      <unit1>wt % in</unit1>
      <value2>2.0</value2>
      <value1>0.01</value1>
    </equil_crit>
    <equil_crit>
      <unit2>min</unit2>
      <unit1>wt % in</unit1>
      <value2>5.0</value2>
      <value1>0.01</value1>
    </equil_crit>
    <run_started>10:52:31</run_started>
    <filename>062315v1.GIs~</filename>
    <sample>
      <name>RM8852 with UHPCO2 up to 45 bar</name>
      <lot>20 degC (Repeat with HT outgas)</lot>
    </sample>
    <pump>New pump - Run 4</pump>
    <experiment>
      <started>06-23-2015</started>
      <name>GHP ST Isotherm</name>
      <id>062315v1</id>
    </experiment>
    <pressure_steps>300.000</pressure_steps>
    <pressure_steps>500.000</pressure_steps>
    <pressure_steps>700.000</pressure_steps>
    <pressure_steps>1000.000</pressure_steps>
    <pressure_steps>1400.000</pressure_steps>
    <pressure_steps>2500.000</pressure_steps>
    <pressure_steps>5000.000</pressure_steps>
    <pressure_steps>7500.000</pressure_steps>
    <pressure_steps>10000.000</pressure_steps>
    <pressure_steps>12500.000</pressure_steps>
    <pressure_steps>15000.000</pressure_steps>
    <pressure_steps>17500.000</pressure_steps>
    <pressure_steps>20000.000</pressure_steps>
    <pressure_steps>22500.000</pressure_steps>
    <pressure_steps>25000.000</pressure_steps>
    <pressure_steps>27000.000</pressure_steps>
    <pressure_steps>30000.000</pressure_steps>
    <pressure_steps>33000.000</pressure_steps>
    <pressure_steps>29000.000</pressure_steps>
    <pressure_steps>27500.000</pressure_steps>
    <pressure_steps>25500.000</pressure_steps>
    <pressure_steps>23000.000</pressure_steps>
    <pressure_steps>21000.000</pressure_steps>
    <pressure_steps>18000.000</pressure_steps>
    <pressure_steps>16000.000</pressure_steps>
    <pressure_steps>13000.000</pressure_steps>
    <pressure_steps>11000.000</pressure_steps>
    <pressure_steps>9000.000</pressure_steps>
    <pressure_steps>7000.000</pressure_steps>
    <pressure_steps>4000.000</pressure_steps>
    <pressure_steps>1500.000</pressure_steps>
    <pressure_steps>900.000</pressure_steps>
    <max_time>
      <drying>
        <unit>min</unit>
        <value>60.0</value>
      </drying>
      <equil>
        <unit>min</unit>
        <value>30.0</value>
      </equil>
    </max_time>
    <operator>JH</operator>
    <heating_rate>
      <unit>C/min</unit>
      <value>1.0</value>
    </heating_rate>
    <absorbate>CO2</absorbate>
  </header>
  <dataset>20150623_8852_Aliq3_CO2_20C_45Bar_TGA.xlsx</dataset>
</tga>
