Repository: faical-yannick-congo/Isotherm_Data_Parser

File: iso_main/TGA/Data_Files/XML/xml_aliq/20150623_sheet5_8852_Aliq3_CO2_20C_45Bar_TGA.xml
<tga>
  <content>
    <sample_temp>
      <value>19.77</value>
      <unit>C</unit>
    </sample_temp>
    <index>1</index>
    <pressure>
      <value>0.000210638581522</value>
      <unit>Bar</unit>
    </pressure>
    <weights>
      <prefix/>
      <value>88.4121</value>
      <unit>mg</unit>
    </weights>
    <weights>
      <prefix/>
      <value>0.0</value>
      <unit>% chg</unit>
    </weights>
    <elap_time>
      <value>313.3</value>
      <unit>min</unit>
    </elap_time>
    <concentration>
      <prefix/>
      <value>0.0</value>
      <unit>mmol/g</unit>
    </concentration>
    <Z>
      <value>1.00000621699</value>
      <unit>---</unit>
    </Z>
  </content>
  <content>
    <sample_temp>
      <value>20.16</value>
      <unit>C</unit>
    </sample_temp>
    <index>2</index>
    <pressure>
      <value>0.404272763632</value>
      <unit>Bar</unit>
    </pressure>
    <weights>
      <prefix/>
      <value>94.0279</value>
      <unit>mg</unit>
    </weights>
    <weights>
      <prefix/>
      <value>6.352</value>
      <unit>% chg</unit>
    </weights>
    <elap_time>
      <value>360.5</value>
      <unit>min</unit>
    </elap_time>
    <concentration>
      <prefix/>
      <value>1.45558935799</value>
      <unit>mmol/g</unit>
    </concentration>
    <Z>
      <value>0.997892697482</value>
      <unit>---</unit>
    </Z>
  </content>
  <content>
    <sample_temp>
      <value>20.15</value>
      <unit>C</unit>
    </sample_temp>
    <index>3</index>
    <pressure>
      <value>0.669745367284</value>
      <unit>Bar</unit>
    </pressure>
    <weights>
      <prefix/>
      <value>95.3428</value>
      <unit>mg</unit>
    </weights>
    <weights>
      <prefix/>
      <value>7.839</value>
      <unit>% chg</unit>
    </weights>
    <elap_time>
      <value>401.9</value>
      <unit>min</unit>
    </elap_time>
    <concentration>
      <prefix/>
      <value>1.80150340523</value>
      <unit>mmol/g</unit>
    </concentration>
    <Z>
      <value>0.996496355319</value>
      <unit>---</unit>
    </Z>
  </content>
  <content>
    <sample_temp>
      <value>20.15</value>
      <unit>C</unit>
    </sample_temp>
    <index>4</index>
    <pressure>
      <value>0.942165044661</value>
      <unit>Bar</unit>
    </pressure>
    <weights>
      <prefix/>
      <value>96.1854</value>
      <unit>mg</unit>
    </weights>
    <weights>
      <prefix/>
      <value>8.792</value>
      <unit>% chg</unit>
    </weights>
    <elap_time>
      <value>433.2</value>
      <unit>min</unit>
    </elap_time>
    <concentration>
      <prefix/>
      <value>2.02623731973</value>
      <unit>mmol/g</unit>
    </concentration>
    <Z>
      <value>0.995060841183</value>
      <unit>---</unit>
    </Z>
  </content>
  <content>
    <sample_temp>
      <value>20.14</value>
      <unit>C</unit>
    </sample_temp>
    <index>5</index>
    <pressure>
      <value>1.32087854953</value>
      <unit>Bar</unit>
    </pressure>
    <weights>
      <prefix/>
      <value>97.1297</value>
      <unit>mg</unit>
    </weights>
    <weights>
      <prefix/>
      <value>9.86</value>
      <unit>% chg</unit>
    </weights>
    <elap_time>
      <value>464.5</value>
      <unit>min</unit>
    </elap_time>
    <concentration>
      <prefix/>
      <value>2.28032895207</value>
      <unit>mmol/g</unit>
    </concentration>
    <Z>
      <value>0.993059548015</value>
      <unit>---</unit>
    </Z>
  </content>
  <content>
    <sample_temp>
      <value>20.17</value>
      <unit>C</unit>
    </sample_temp>
    <index>6</index>
    <pressure>
      <value>1.83343420877</value>
      <unit>Bar</unit>
    </pressure>
    <weights>
      <prefix/>
      <value>97.7022</value>
      <unit>mg</unit>
    </weights>
    <weights>
      <prefix/>
      <value>10.508</value>
      <unit>% chg</unit>
    </weights>
    <elap_time>
      <value>495.9</value>
      <unit>min</unit>
    </elap_time>
    <concentration>
      <prefix/>
      <value>2.44292287562</value>
      <unit>mmol/g</unit>
    </concentration>
    <Z>
      <value>0.990345891018</value>
      <unit>---</unit>
    </Z>
  </content>
  <content>
    <sample_temp>
      <value>20.19</value>
      <unit>C</unit>
    </sample_temp>
    <index>7</index>
    <pressure>
      <value>3.29170110652</value>
      <unit>Bar</unit>
    </pressure>
    <weights>
      <prefix/>
      <value>98.5423</value>
      <unit>mg</unit>
    </weights>
    <weights>
      <prefix/>
      <value>11.458</value>
      <unit>% chg</unit>
    </weights>
    <elap_time>
      <value>527.4</value>
      <unit>min</unit>
    </elap_time>
    <concentration>
      <prefix/>
      <value>2.70324699175</value>
      <unit>mmol/g</unit>
    </concentration>
    <Z>
      <value>0.982564036464</value>
      <unit>---</unit>
    </Z>
  </content>
  <content>
    <sample_temp>
      <value>20.07</value>
      <unit>C</unit>
    </sample_temp>
    <index>8</index>
    <pressure>
      <value>6.61551526463</value>
      <unit>Bar</unit>
    </pressure>
    <weights>
      <prefix/>
      <value>99.1742</value>
      <unit>mg</unit>
    </weights>
    <weights>
      <prefix/>
      <value>12.173</value>
      <unit>% chg</unit>
    </weights>
    <elap_time>
      <value>559.3</value>
      <unit>min</unit>
    </elap_time>
    <concentration>
      <prefix/>
      <value>2.96965945905</value>
      <unit>mmol/g</unit>
    </concentration>
    <Z>
      <value>0.964433295299</value>
      <unit>---</unit>
    </Z>
  </content>
  <content>
    <sample_temp>
      <value>20.23</value>
      <unit>C</unit>
    </sample_temp>
    <index>9</index>
    <pressure>
      <value>9.91235968538</value>
      <unit>Bar</unit>
    </pressure>
    <weights>
      <prefix/>
      <value>99.2739</value>
      <unit>mg</unit>
    </weights>
    <weights>
      <prefix/>
      <value>12.285</value>
      <unit>% chg</unit>
    </weights>
    <elap_time>
      <value>591.1</value>
      <unit>min</unit>
    </elap_time>
    <concentration>
      <prefix/>
      <value>3.10226811107</value>
      <unit>mmol/g</unit>
    </concentration>
    <Z>
      <value>0.946073816926</value>
      <unit>---</unit>
    </Z>
  </content>
  <content>
    <sample_temp>
      <value>20.12</value>
      <unit>C</unit>
    </sample_temp>
    <index>10</index>
    <pressure>
      <value>13.2551579789</value>
      <unit>Bar</unit>
    </pressure>
    <weights>
      <prefix/>
      <value>99.1638</value>
      <unit>mg</unit>
    </weights>
    <weights>
      <prefix/>
      <value>12.161</value>
      <unit>% chg</unit>
    </weights>
    <elap_time>
      <value>623.0</value>
      <unit>min</unit>
    </elap_time>
    <concentration>
      <prefix/>
      <value>3.18736719631</value>
      <unit>mmol/g</unit>
    </concentration>
    <Z>
      <value>0.926734253696</value>
      <unit>---</unit>
    </Z>
  </content>
  <content>
    <sample_temp>
      <value>20.21</value>
      <unit>C</unit>
    </sample_temp>
    <index>11</index>
    <pressure>
      <value>16.6001613118</value>
      <unit>Bar</unit>
    </pressure>
    <weights>
      <prefix/>
      <value>98.9287</value>
      <unit>mg</unit>
    </weights>
    <weights>
      <prefix/>
      <value>11.895</value>
      <unit>% chg</unit>
    </weights>
    <elap_time>
      <value>654.8</value>
      <unit>min</unit>
    </elap_time>
    <concentration>
      <prefix/>
      <value>3.24522835113</value>
      <unit>mmol/g</unit>
    </concentration>
    <Z>
      <value>0.906932079244</value>
      <unit>---</unit>
    </Z>
  </content>
  <content>
    <sample_temp>
      <value>20.2</value>
      <unit>C</unit>
    </sample_temp>
    <index>12</index>
    <pressure>
      <value>19.9007825623</value>
      <unit>Bar</unit>
    </pressure>
    <weights>
      <prefix/>
      <value>98.6051</value>
      <unit>mg</unit>
    </weights>
    <weights>
      <prefix/>
      <value>11.529</value>
      <unit>% chg</unit>
    </weights>
    <elap_time>
      <value>686.7</value>
      <unit>min</unit>
    </elap_time>
    <concentration>
      <prefix/>
      <value>3.28468157706</value>
      <unit>mmol/g</unit>
    </concentration>
    <Z>
      <value>0.88661800803</value>
      <unit>---</unit>
    </Z>
  </content>
  <content>
    <sample_temp>
      <value>20.18</value>
      <unit>C</unit>
    </sample_temp>
    <index>13</index>
    <pressure>
      <value>23.2607399013</value>
      <unit>Bar</unit>
    </pressure>
    <weights>
      <prefix/>
      <value>98.2183</value>
      <unit>mg</unit>
    </weights>
    <weights>
      <prefix/>
      <value>11.092</value>
      <unit>% chg</unit>
    </weights>
    <elap_time>
      <value>718.5</value>
      <unit>min</unit>
    </elap_time>
    <concentration>
      <prefix/>
      <value>3.31677743277</value>
      <unit>mmol/g</unit>
    </concentration>
    <Z>
      <value>0.865134142671</value>
      <unit>---</unit>
    </Z>
  </content>
  <content>
    <sample_temp>
      <value>20.2</value>
      <unit>C</unit>
    </sample_temp>
    <index>14</index>
    <pressure>
      <value>26.6610571924</value>
      <unit>Bar</unit>
    </pressure>
    <weights>
      <prefix/>
      <value>97.7449</value>
      <unit>mg</unit>
    </weights>
    <weights>
      <prefix/>
      <value>10.556</value>
      <unit>% chg</unit>
    </weights>
    <elap_time>
      <value>750.4</value>
      <unit>min</unit>
    </elap_time>
    <concentration>
      <prefix/>
      <value>3.33583367413</value>
      <unit>mmol/g</unit>
    </concentration>
    <Z>
      <value>0.842553184472</value>
      <unit>---</unit>
    </Z>
  </content>
  <content>
    <sample_temp>
      <value>20.18</value>
      <unit>C</unit>
    </sample_temp>
    <index>15</index>
    <pressure>
      <value>29.9558178909</value>
      <unit>Bar</unit>
    </pressure>
    <weights>
      <prefix/>
      <value>97.2213</value>
      <unit>mg</unit>
    </weights>
    <weights>
      <prefix/>
      <value>9.964</value>
      <unit>% chg</unit>
    </weights>
    <elap_time>
      <value>782.3</value>
      <unit>min</unit>
    </elap_time>
    <concentration>
      <prefix/>
      <value>3.34657108533</value>
      <unit>mmol/g</unit>
    </concentration>
    <Z>
      <value>0.819583148374</value>
      <unit>---</unit>
    </Z>
  </content>
  <content>
    <sample_temp>
      <value>20.2</value>
      <unit>C</unit>
    </sample_temp>
    <index>16</index>
    <pressure>
      <value>33.5651299827</value>
      <unit>Bar</unit>
    </pressure>
    <weights>
      <prefix/>
      <value>96.5374</value>
      <unit>mg</unit>
    </weights>
    <weights>
      <prefix/>
      <value>9.19</value>
      <unit>% chg</unit>
    </weights>
    <elap_time>
      <value>814.2</value>
      <unit>min</unit>
    </elap_time>
    <concentration>
      <prefix/>
      <value>3.34138971069</value>
      <unit>mmol/g</unit>
    </concentration>
    <Z>
      <value>0.793198696924</value>
      <unit>---</unit>
    </Z>
  </content>
  <content>
    <sample_temp>
      <value>20.21</value>
      <unit>C</unit>
    </sample_temp>
    <index>17</index>
    <pressure>
      <value>36.1603372884</value>
      <unit>Bar</unit>
    </pressure>
    <weights>
      <prefix/>
      <value>96.0149</value>
      <unit>mg</unit>
    </weights>
    <weights>
      <prefix/>
      <value>8.599</value>
      <unit>% chg</unit>
    </weights>
    <elap_time>
      <value>845.9</value>
      <unit>min</unit>
    </elap_time>
    <concentration>
      <prefix/>
      <value>3.3387618719</value>
      <unit>mmol/g</unit>
    </concentration>
    <Z>
      <value>0.773216579068</value>
      <unit>---</unit>
    </Z>
  </content>
  <content>
    <sample_temp>
      <value>20.16</value>
      <unit>C</unit>
    </sample_temp>
    <index>18</index>
    <pressure>
      <value>40.0330449273</value>
      <unit>Bar</unit>
    </pressure>
    <weights>
      <prefix/>
      <value>95.0745</value>
      <unit>mg</unit>
    </weights>
    <weights>
      <prefix/>
      <value>7.536</value>
      <unit>% chg</unit>
    </weights>
    <elap_time>
      <value>878.2</value>
      <unit>min</unit>
    </elap_time>
    <concentration>
      <prefix/>
      <value>3.31169438182</value>
      <unit>mmol/g</unit>
    </concentration>
    <Z>
      <value>0.741232266299</value>
      <unit>---</unit>
    </Z>
  </content>
  <content>
    <sample_temp>
      <value>20.22</value>
      <unit>C</unit>
    </sample_temp>
    <index>19</index>
    <pressure>
      <value>43.9634542061</value>
      <unit>Bar</unit>
    </pressure>
    <weights>
      <prefix/>
      <value>93.9093</value>
      <unit>mg</unit>
    </weights>
    <weights>
      <prefix/>
      <value>6.218</value>
      <unit>% chg</unit>
    </weights>
    <elap_time>
      <value>910.8</value>
      <unit>min</unit>
    </elap_time>
    <concentration>
      <prefix/>
      <value>3.25564822766</value>
      <unit>mmol/g</unit>
    </concentration>
    <Z>
      <value>0.706295295607</value>
      <unit>---</unit>
    </Z>
  </content>
  <content>
    <sample_temp>
      <value>20.23</value>
      <unit>C</unit>
    </sample_temp>
    <index>20</index>
    <pressure>
      <value>38.8483042261</value>
      <unit>Bar</unit>
    </pressure>
    <weights>
      <prefix/>
      <value>95.3493</value>
      <unit>mg</unit>
    </weights>
    <weights>
      <prefix/>
      <value>7.846</value>
      <unit>% chg</unit>
    </weights>
    <elap_time>
      <value>943.3</value>
      <unit>min</unit>
    </elap_time>
    <concentration>
      <prefix/>
      <value>3.31341401909</value>
      <unit>mmol/g</unit>
    </concentration>
    <Z>
      <value>0.751515410658</value>
      <unit>---</unit>
    </Z>
  </content>
  <content>
    <sample_temp>
      <value>20.23</value>
      <unit>C</unit>
    </sample_temp>
    <index>21</index>
    <pressure>
      <value>36.8771817091</value>
      <unit>Bar</unit>
    </pressure>
    <weights>
      <prefix/>
      <value>95.846</value>
      <unit>mg</unit>
    </weights>
    <weights>
      <prefix/>
      <value>8.408</value>
      <unit>% chg</unit>
    </weights>
    <elap_time>
      <value>975.0</value>
      <unit>min</unit>
    </elap_time>
    <concentration>
      <prefix/>
      <value>3.33303641892</value>
      <unit>mmol/g</unit>
    </concentration>
    <Z>
      <value>0.767592236541</value>
      <unit>---</unit>
    </Z>
  </content>
  <content>
    <sample_temp>
      <value>20.2</value>
      <unit>C</unit>
    </sample_temp>
    <index>22</index>
    <pressure>
      <value>34.2410985202</value>
      <unit>Bar</unit>
    </pressure>
    <weights>
      <prefix/>
      <value>96.4126</value>
      <unit>mg</unit>
    </weights>
    <weights>
      <prefix/>
      <value>9.049</value>
      <unit>% chg</unit>
    </weights>
    <elap_time>
      <value>1006.9</value>
      <unit>min</unit>
    </elap_time>
    <concentration>
      <prefix/>
      <value>3.34284913411</value>
      <unit>mmol/g</unit>
    </concentration>
    <Z>
      <value>0.788072604622</value>
      <unit>---</unit>
    </Z>
  </content>
  <content>
    <sample_temp>
      <value>20.2</value>
      <unit>C</unit>
    </sample_temp>
    <index>23</index>
    <pressure>
      <value>30.7478629516</value>
      <unit>Bar</unit>
    </pressure>
    <weights>
      <prefix/>
      <value>97.0864</value>
      <unit>mg</unit>
    </weights>
    <weights>
      <prefix/>
      <value>9.811</value>
      <unit>% chg</unit>
    </weights>
    <elap_time>
      <value>1039.0</value>
      <unit>min</unit>
    </elap_time>
    <concentration>
      <prefix/>
      <value>3.34810095191</value>
      <unit>mmol/g</unit>
    </concentration>
    <Z>
      <value>0.813960101133</value>
      <unit>---</unit>
    </Z>
  </content>
  <content>
    <sample_temp>
      <value>20.18</value>
      <unit>C</unit>
    </sample_temp>
    <index>24</index>
    <pressure>
      <value>27.9992760965</value>
      <unit>Bar</unit>
    </pressure>
    <weights>
      <prefix/>
      <value>97.562</value>
      <unit>mg</unit>
    </weights>
    <weights>
      <prefix/>
      <value>10.349</value>
      <unit>% chg</unit>
    </weights>
    <elap_time>
      <value>1070.9</value>
      <unit>min</unit>
    </elap_time>
    <concentration>
      <prefix/>
      <value>3.34679717899</value>
      <unit>mmol/g</unit>
    </concentration>
    <Z>
      <value>0.833325682205</value>
      <unit>---</unit>
    </Z>
  </content>
  <content>
    <sample_temp>
      <value>20.19</value>
      <unit>C</unit>
    </sample_temp>
    <index>25</index>
    <pressure>
      <value>23.9898613518</value>
      <unit>Bar</unit>
    </pressure>
    <weights>
      <prefix/>
      <value>98.1504</value>
      <unit>mg</unit>
    </weights>
    <weights>
      <prefix/>
      <value>11.015</value>
      <unit>% chg</unit>
    </weights>
    <elap_time>
      <value>1103.4</value>
      <unit>min</unit>
    </elap_time>
    <concentration>
      <prefix/>
      <value>3.32877925235</value>
      <unit>mmol/g</unit>
    </concentration>
    <Z>
      <value>0.860382960434</value>
      <unit>---</unit>
    </Z>
  </content>
  <content>
    <sample_temp>
      <value>20.2</value>
      <unit>C</unit>
    </sample_temp>
    <index>26</index>
    <pressure>
      <value>21.3601853086</value>
      <unit>Bar</unit>
    </pressure>
    <weights>
      <prefix/>
      <value>98.4704</value>
      <unit>mg</unit>
    </weights>
    <weights>
      <prefix/>
      <value>11.377</value>
      <unit>% chg</unit>
    </weights>
    <elap_time>
      <value>1135.6</value>
      <unit>min</unit>
    </elap_time>
    <concentration>
      <prefix/>
      <value>3.30627293006</value>
      <unit>mmol/g</unit>
    </concentration>
    <Z>
      <value>0.877404405555</value>
      <unit>---</unit>
    </Z>
  </content>
  <content>
    <sample_temp>
      <value>20.19</value>
      <unit>C</unit>
    </sample_temp>
    <index>27</index>
    <pressure>
      <value>17.3325903213</value>
      <unit>Bar</unit>
    </pressure>
    <weights>
      <prefix/>
      <value>98.896</value>
      <unit>mg</unit>
    </weights>
    <weights>
      <prefix/>
      <value>11.858</value>
      <unit>% chg</unit>
    </weights>
    <elap_time>
      <value>1168.5</value>
      <unit>min</unit>
    </elap_time>
    <concentration>
      <prefix/>
      <value>3.26356871672</value>
      <unit>mmol/g</unit>
    </concentration>
    <Z>
      <value>0.902464061447</value>
      <unit>---</unit>
    </Z>
  </content>
  <content>
    <sample_temp>
      <value>20.22</value>
      <unit>C</unit>
    </sample_temp>
    <index>28</index>
    <pressure>
      <value>14.634507399</value>
      <unit>Bar</unit>
    </pressure>
    <weights>
      <prefix/>
      <value>99.0978</value>
      <unit>mg</unit>
    </weights>
    <weights>
      <prefix/>
      <value>12.086</value>
      <unit>% chg</unit>
    </weights>
    <elap_time>
      <value>1201.0</value>
      <unit>min</unit>
    </elap_time>
    <concentration>
      <prefix/>
      <value>3.21840076306</value>
      <unit>mmol/g</unit>
    </concentration>
    <Z>
      <value>0.918705131157</value>
      <unit>---</unit>
    </Z>
  </content>
  <content>
    <sample_temp>
      <value>20.19</value>
      <unit>C</unit>
    </sample_temp>
    <index>29</index>
    <pressure>
      <value>11.9474430076</value>
      <unit>Bar</unit>
    </pressure>
    <weights>
      <prefix/>
      <value>99.2259</value>
      <unit>mg</unit>
    </weights>
    <weights>
      <prefix/>
      <value>12.231</value>
      <unit>% chg</unit>
    </weights>
    <elap_time>
      <value>1233.9</value>
      <unit>min</unit>
    </elap_time>
    <concentration>
      <prefix/>
      <value>3.15832429381</value>
      <unit>mmol/g</unit>
    </concentration>
    <Z>
      <value>0.934398609487</value>
      <unit>---</unit>
    </Z>
  </content>
  <content>
    <sample_temp>
      <value>20.21</value>
      <unit>C</unit>
    </sample_temp>
    <index>30</index>
    <pressure>
      <value>9.36065324623</value>
      <unit>Bar</unit>
    </pressure>
    <weights>
      <prefix/>
      <value>99.2615</value>
      <unit>mg</unit>
    </weights>
    <weights>
      <prefix/>
      <value>12.271</value>
      <unit>% chg</unit>
    </weights>
    <elap_time>
      <value>1267.4</value>
      <unit>min</unit>
    </elap_time>
    <concentration>
      <prefix/>
      <value>3.08087990214</value>
      <unit>mmol/g</unit>
    </concentration>
    <Z>
      <value>0.949181895247</value>
      <unit>---</unit>
    </Z>
  </content>
  <content>
    <sample_temp>
      <value>20.24</value>
      <unit>C</unit>
    </sample_temp>
    <index>31</index>
    <pressure>
      <value>5.32820157312</value>
      <unit>Bar</unit>
    </pressure>
    <weights>
      <prefix/>
      <value>99.0173</value>
      <unit>mg</unit>
    </weights>
    <weights>
      <prefix/>
      <value>11.995</value>
      <unit>% chg</unit>
    </weights>
    <elap_time>
      <value>1304.9</value>
      <unit>min</unit>
    </elap_time>
    <concentration>
      <prefix/>
      <value>2.8885005926</value>
      <unit>mmol/g</unit>
    </concentration>
    <Z>
      <value>0.971559916563</value>
      <unit>---</unit>
    </Z>
  </content>
  <content>
    <sample_temp>
      <value>20.17</value>
      <unit>C</unit>
    </sample_temp>
    <index>32</index>
    <pressure>
      <value>1.96425143314</value>
      <unit>Bar</unit>
    </pressure>
    <weights>
      <prefix/>
      <value>97.7614</value>
      <unit>mg</unit>
    </weights>
    <weights>
      <prefix/>
      <value>10.575</value>
      <unit>% chg</unit>
    </weights>
    <elap_time>
      <value>1355.8</value>
      <unit>min</unit>
    </elap_time>
    <concentration>
      <prefix/>
      <value>2.46209287709</value>
      <unit>mmol/g</unit>
    </concentration>
    <Z>
      <value>0.989650999927</value>
      <unit>---</unit>
    </Z>
  </content>
  <content>
    <sample_temp>
      <value>20.16</value>
      <unit>C</unit>
    </sample_temp>
    <index>33</index>
    <pressure>
      <value>1.19558992134</value>
      <unit>Bar</unit>
    </pressure>
    <weights>
      <prefix/>
      <value>96.8831</value>
      <unit>mg</unit>
    </weights>
    <weights>
      <prefix/>
      <value>9.581</value>
      <unit>% chg</unit>
    </weights>
    <elap_time>
      <value>1412.5</value>
      <unit>min</unit>
    </elap_time>
    <concentration>
      <prefix/>
      <value>2.21317591125</value>
      <unit>mmol/g</unit>
    </concentration>
    <Z>
      <value>0.993723497691</value>
      <unit>---</unit>
    </Z>
  </content>
  <header>
    <temperature>
      <drying>110.0</drying>
      <run>
        <unit>C</unit>
        <value>20.0</value>
      </run>
    </temperature>
    <notes>Aliq #3 with Kalrez (Jarod)</notes>
    <data_logging_interval>
      <unit2>wt %</unit2>
      <unit1>min or</unit1>
      <value2>0.01</value2>
      <value1>2.0</value1>
    </data_logging_interval>
    <equil_crit>
      <unit2>min</unit2>
      <unit1>wt % in</unit1>
      <value2>2.0</value2>
      <value1>0.01</value1>
    </equil_crit>
    <equil_crit>
      <unit2>min</unit2>
      <unit1>wt % in</unit1>
      <value2>5.0</value2>
      <value1>0.01</value1>
    </equil_crit>
    <run_started>12:11:28</run_started>
    <filename>062315v1.GIs~</filename>
    <sample>
      <name>RM8852 with UHPCO2 up to 45 bar</name>
      <lot>20 degC (Repeat with HT outgas)</lot>
    </sample>
    <pump>New pump - Run 4</pump>
    <experiment>
      <started>06-23-2015</started>
      <name>GHP ST Isotherm</name>
      <id>062315v1</id>
    </experiment>
    <pressure_steps>300.000</pressure_steps>
    <pressure_steps>500.000</pressure_steps>
    <pressure_steps>700.000</pressure_steps>
    <pressure_steps>1000.000</pressure_steps>
    <pressure_steps>1400.000</pressure_steps>
    <pressure_steps>2500.000</pressure_steps>
    <pressure_steps>5000.000</pressure_steps>
    <pressure_steps>7500.000</pressure_steps>
    <pressure_steps>10000.000</pressure_steps>
    <pressure_steps>12500.000</pressure_steps>
    <pressure_steps>15000.000</pressure_steps>
    <pressure_steps>17500.000</pressure_steps>
    <pressure_steps>20000.000</pressure_steps>
    <pressure_steps>22500.000</pressure_steps>
    <pressure_steps>25000.000</pressure_steps>
    <pressure_steps>27000.000</pressure_steps>
    <pressure_steps>30000.000</pressure_steps>
    <pressure_steps>33000.000</pressure_steps>
    <pressure_steps>29000.000</pressure_steps>
    <pressure_steps>27500.000</pressure_steps>
    <pressure_steps>25500.000</pressure_steps>
    <pressure_steps>23000.000</pressure_steps>
    <pressure_steps>21000.000</pressure_steps>
    <pressure_steps>18000.000</pressure_steps>
    <pressure_steps>16000.000</pressure_steps>
    <pressure_steps>13000.000</pressure_steps>
    <pressure_steps>11000.000</pressure_steps>
    <pressure_steps>9000.000</pressure_steps>
    <pressure_steps>7000.000</pressure_steps>
    <pressure_steps>4000.000</pressure_steps>
    <pressure_steps>1500.000</pressure_steps>
    <pressure_steps>900.000</pressure_steps>
    <max_time>
      <drying>
        <unit>min</unit>
        <value>60.0</value>
      </drying>
      <equil>
        <unit>min</unit>
        <value>30.0</value>
      </equil>
    </max_time>
    <operator>JH</operator>
    <heating_rate>
      <unit>C/min</unit>
      <value>1.0</value>
    </heating_rate>
    <absorbate>CO2</absorbate>
  </header>
  <dataset>20150623_8852_Aliq3_CO2_20C_45Bar_TGA.xlsx</dataset>
</tga>
