Repository: faical-yannick-congo/Isotherm_Data_Parser

File: iso_main/TGA/Data_Files/XML/xml_blank/20150701_sheet2_SiShot_Aliq2_CO2_20C_45Bar_TGA.xml
<tga>
  <content>
    <sample_temp>
      <value>19.78</value>
      <unit>C</unit>
    </sample_temp>
    <index>1</index>
    <pressure>
      <value>0.000205305959205</value>
      <unit>Bar</unit>
    </pressure>
    <weights>
      <prefix/>
      <value>97.8281</value>
      <unit>mg</unit>
    </weights>
    <weights>
      <prefix/>
      <value>0.0</value>
      <unit>% chg</unit>
    </weights>
    <weights>
      <prefix>Corr.</prefix>
      <value>97.8281318084</value>
      <unit>g</unit>
    </weights>
    <weights>
      <prefix>Corr.</prefix>
      <value>0.0</value>
      <unit>% chg</unit>
    </weights>
    <weights>
      <prefix/>
      <value>0.0</value>
      <unit>mass change(mg)</unit>
    </weights>
    <elap_time>
      <value>362.1</value>
      <unit>min</unit>
    </elap_time>
    <Z>
      <value>1.00000621778</value>
      <unit>---</unit>
    </Z>
  </content>
  <content>
    <sample_temp>
      <value>20.19</value>
      <unit>C</unit>
    </sample_temp>
    <index>2</index>
    <pressure>
      <value>0.402722303693</value>
      <unit>Bar</unit>
    </pressure>
    <weights>
      <prefix/>
      <value>97.7704</value>
      <unit>mg</unit>
    </weights>
    <weights>
      <prefix/>
      <value>-0.059</value>
      <unit>% chg</unit>
    </weights>
    <weights>
      <prefix>Corr.</prefix>
      <value>97.8328386381</value>
      <unit>g</unit>
    </weights>
    <weights>
      <prefix>Corr.</prefix>
      <value>0.00481132540038</value>
      <unit>% chg</unit>
    </weights>
    <weights>
      <prefix/>
      <value>0.00470682975441</value>
      <unit>mass change(mg)</unit>
    </weights>
    <elap_time>
      <value>393.5</value>
      <unit>min</unit>
    </elap_time>
    <Z>
      <value>0.997901555236</value>
      <unit>---</unit>
    </Z>
  </content>
  <content>
    <sample_temp>
      <value>20.19</value>
      <unit>C</unit>
    </sample_temp>
    <index>3</index>
    <pressure>
      <value>0.669358752166</value>
      <unit>Bar</unit>
    </pressure>
    <weights>
      <prefix/>
      <value>97.7381</value>
      <unit>mg</unit>
    </weights>
    <weights>
      <prefix/>
      <value>-0.092</value>
      <unit>% chg</unit>
    </weights>
    <weights>
      <prefix>Corr.</prefix>
      <value>97.8420242965</value>
      <unit>g</unit>
    </weights>
    <weights>
      <prefix>Corr.</prefix>
      <value>0.0142009132643</value>
      <unit>% chg</unit>
    </weights>
    <weights>
      <prefix/>
      <value>0.0138924881462</value>
      <unit>mass change(mg)</unit>
    </weights>
    <elap_time>
      <value>424.8</value>
      <unit>min</unit>
    </elap_time>
    <Z>
      <value>0.996499974529</value>
      <unit>---</unit>
    </Z>
  </content>
  <content>
    <sample_temp>
      <value>20.2</value>
      <unit>C</unit>
    </sample_temp>
    <index>4</index>
    <pressure>
      <value>0.942411678443</value>
      <unit>Bar</unit>
    </pressure>
    <weights>
      <prefix/>
      <value>97.704</value>
      <unit>mg</unit>
    </weights>
    <weights>
      <prefix/>
      <value>-0.127</value>
      <unit>% chg</unit>
    </weights>
    <weights>
      <prefix>Corr.</prefix>
      <value>97.8505247558</value>
      <unit>g</unit>
    </weights>
    <weights>
      <prefix>Corr.</prefix>
      <value>0.0228900900311</value>
      <unit>% chg</unit>
    </weights>
    <weights>
      <prefix/>
      <value>0.0223929474467</value>
      <unit>mass change(mg)</unit>
    </weights>
    <elap_time>
      <value>456.1</value>
      <unit>min</unit>
    </elap_time>
    <Z>
      <value>0.995062334717</value>
      <unit>---</unit>
    </Z>
  </content>
  <content>
    <sample_temp>
      <value>20.21</value>
      <unit>C</unit>
    </sample_temp>
    <index>5</index>
    <pressure>
      <value>1.31864551393</value>
      <unit>Bar</unit>
    </pressure>
    <weights>
      <prefix/>
      <value>97.6445</value>
      <unit>mg</unit>
    </weights>
    <weights>
      <prefix/>
      <value>-0.188</value>
      <unit>% chg</unit>
    </weights>
    <weights>
      <prefix>Corr.</prefix>
      <value>97.8499239294</value>
      <unit>g</unit>
    </weights>
    <weights>
      <prefix>Corr.</prefix>
      <value>0.022275924711</value>
      <unit>% chg</unit>
    </weights>
    <weights>
      <prefix/>
      <value>0.0217921209878</value>
      <unit>mass change(mg)</unit>
    </weights>
    <elap_time>
      <value>487.5</value>
      <unit>min</unit>
    </elap_time>
    <Z>
      <value>0.993076854928</value>
      <unit>---</unit>
    </Z>
  </content>
  <content>
    <sample_temp>
      <value>20.22</value>
      <unit>C</unit>
    </sample_temp>
    <index>6</index>
    <pressure>
      <value>1.83295293961</value>
      <unit>Bar</unit>
    </pressure>
    <weights>
      <prefix/>
      <value>97.5807</value>
      <unit>mg</unit>
    </weights>
    <weights>
      <prefix/>
      <value>-0.253</value>
      <unit>% chg</unit>
    </weights>
    <weights>
      <prefix>Corr.</prefix>
      <value>97.8670201515</value>
      <unit>g</unit>
    </weights>
    <weights>
      <prefix>Corr.</prefix>
      <value>0.0397516975615</value>
      <unit>% chg</unit>
    </weights>
    <weights>
      <prefix/>
      <value>0.0388883430866</value>
      <unit>mass change(mg)</unit>
    </weights>
    <elap_time>
      <value>518.8</value>
      <unit>min</unit>
    </elap_time>
    <Z>
      <value>0.990353924604</value>
      <unit>---</unit>
    </Z>
  </content>
  <content>
    <sample_temp>
      <value>20.18</value>
      <unit>C</unit>
    </sample_temp>
    <index>7</index>
    <pressure>
      <value>3.3020677243</value>
      <unit>Bar</unit>
    </pressure>
    <weights>
      <prefix/>
      <value>97.3968</value>
      <unit>mg</unit>
    </weights>
    <weights>
      <prefix/>
      <value>-0.441</value>
      <unit>% chg</unit>
    </weights>
    <weights>
      <prefix>Corr.</prefix>
      <value>97.9167970014</value>
      <unit>g</unit>
    </weights>
    <weights>
      <prefix>Corr.</prefix>
      <value>0.0906336361556</value>
      <unit>% chg</unit>
    </weights>
    <weights>
      <prefix/>
      <value>0.088665193041</value>
      <unit>mass change(mg)</unit>
    </weights>
    <elap_time>
      <value>550.4</value>
      <unit>min</unit>
    </elap_time>
    <Z>
      <value>0.982506383896</value>
      <unit>---</unit>
    </Z>
  </content>
  <content>
    <sample_temp>
      <value>19.65</value>
      <unit>C</unit>
    </sample_temp>
    <index>8</index>
    <pressure>
      <value>6.6796067191</value>
      <unit>Bar</unit>
    </pressure>
    <weights>
      <prefix/>
      <value>96.9446</value>
      <unit>mg</unit>
    </weights>
    <weights>
      <prefix/>
      <value>-0.903</value>
      <unit>% chg</unit>
    </weights>
    <weights>
      <prefix>Corr.</prefix>
      <value>98.0187213682</value>
      <unit>g</unit>
    </weights>
    <weights>
      <prefix>Corr.</prefix>
      <value>0.194820811062</value>
      <unit>% chg</unit>
    </weights>
    <weights>
      <prefix/>
      <value>0.190589559836</value>
      <unit>mass change(mg)</unit>
    </weights>
    <elap_time>
      <value>582.2</value>
      <unit>min</unit>
    </elap_time>
    <Z>
      <value>0.963902626152</value>
      <unit>---</unit>
    </Z>
  </content>
  <content>
    <sample_temp>
      <value>20.26</value>
      <unit>C</unit>
    </sample_temp>
    <index>9</index>
    <pressure>
      <value>9.91995067324</value>
      <unit>Bar</unit>
    </pressure>
    <weights>
      <prefix/>
      <value>96.5064</value>
      <unit>mg</unit>
    </weights>
    <weights>
      <prefix/>
      <value>-1.351</value>
      <unit>% chg</unit>
    </weights>
    <weights>
      <prefix>Corr.</prefix>
      <value>98.1283117365</value>
      <unit>g</unit>
    </weights>
    <weights>
      <prefix>Corr.</prefix>
      <value>0.306844179285</value>
      <unit>% chg</unit>
    </weights>
    <weights>
      <prefix/>
      <value>0.300179928158</value>
      <unit>mass change(mg)</unit>
    </weights>
    <elap_time>
      <value>614.1</value>
      <unit>min</unit>
    </elap_time>
    <Z>
      <value>0.946050054332</value>
      <unit>---</unit>
    </Z>
  </content>
  <content>
    <sample_temp>
      <value>20.19</value>
      <unit>C</unit>
    </sample_temp>
    <index>10</index>
    <pressure>
      <value>13.2026263165</value>
      <unit>Bar</unit>
    </pressure>
    <weights>
      <prefix/>
      <value>96.0359</value>
      <unit>mg</unit>
    </weights>
    <weights>
      <prefix/>
      <value>-1.832</value>
      <unit>% chg</unit>
    </weights>
    <weights>
      <prefix>Corr.</prefix>
      <value>98.2391681763</value>
      <unit>g</unit>
    </weights>
    <weights>
      <prefix>Corr.</prefix>
      <value>0.420161726784</value>
      <unit>% chg</unit>
    </weights>
    <weights>
      <prefix/>
      <value>0.411036367886</value>
      <unit>mass change(mg)</unit>
    </weights>
    <elap_time>
      <value>646.0</value>
      <unit>min</unit>
    </elap_time>
    <Z>
      <value>0.927103901559</value>
      <unit>---</unit>
    </Z>
  </content>
  <content>
    <sample_temp>
      <value>20.21</value>
      <unit>C</unit>
    </sample_temp>
    <index>11</index>
    <pressure>
      <value>16.5753566191</value>
      <unit>Bar</unit>
    </pressure>
    <weights>
      <prefix/>
      <value>95.5221</value>
      <unit>mg</unit>
    </weights>
    <weights>
      <prefix/>
      <value>-2.357</value>
      <unit>% chg</unit>
    </weights>
    <weights>
      <prefix>Corr.</prefix>
      <value>98.3490763376</value>
      <unit>g</unit>
    </weights>
    <weights>
      <prefix>Corr.</prefix>
      <value>0.532509943234</value>
      <unit>% chg</unit>
    </weights>
    <weights>
      <prefix/>
      <value>0.52094452916</value>
      <unit>mass change(mg)</unit>
    </weights>
    <elap_time>
      <value>677.8</value>
      <unit>min</unit>
    </elap_time>
    <Z>
      <value>0.907081977978</value>
      <unit>---</unit>
    </Z>
  </content>
  <content>
    <sample_temp>
      <value>20.27</value>
      <unit>C</unit>
    </sample_temp>
    <index>12</index>
    <pressure>
      <value>19.8469550727</value>
      <unit>Bar</unit>
    </pressure>
    <weights>
      <prefix/>
      <value>94.9937</value>
      <unit>mg</unit>
    </weights>
    <weights>
      <prefix/>
      <value>-2.897</value>
      <unit>% chg</unit>
    </weights>
    <weights>
      <prefix>Corr.</prefix>
      <value>98.4543660499</value>
      <unit>g</unit>
    </weights>
    <weights>
      <prefix>Corr.</prefix>
      <value>0.640137177271</value>
      <unit>% chg</unit>
    </weights>
    <weights>
      <prefix/>
      <value>0.626234241535</value>
      <unit>mass change(mg)</unit>
    </weights>
    <elap_time>
      <value>709.7</value>
      <unit>min</unit>
    </elap_time>
    <Z>
      <value>0.887056356087</value>
      <unit>---</unit>
    </Z>
  </content>
  <content>
    <sample_temp>
      <value>20.2</value>
      <unit>C</unit>
    </sample_temp>
    <index>13</index>
    <pressure>
      <value>23.2623196907</value>
      <unit>Bar</unit>
    </pressure>
    <weights>
      <prefix/>
      <value>94.3861</value>
      <unit>mg</unit>
    </weights>
    <weights>
      <prefix/>
      <value>-3.518</value>
      <unit>% chg</unit>
    </weights>
    <weights>
      <prefix>Corr.</prefix>
      <value>98.545948048</value>
      <unit>g</unit>
    </weights>
    <weights>
      <prefix>Corr.</prefix>
      <value>0.733752374032</value>
      <unit>% chg</unit>
    </weights>
    <weights>
      <prefix/>
      <value>0.717816239615</value>
      <unit>mass change(mg)</unit>
    </weights>
    <elap_time>
      <value>741.6</value>
      <unit>min</unit>
    </elap_time>
    <Z>
      <value>0.865159513233</value>
      <unit>---</unit>
    </Z>
  </content>
  <content>
    <sample_temp>
      <value>20.24</value>
      <unit>C</unit>
    </sample_temp>
    <index>14</index>
    <pressure>
      <value>26.6554792694</value>
      <unit>Bar</unit>
    </pressure>
    <weights>
      <prefix/>
      <value>93.7748</value>
      <unit>mg</unit>
    </weights>
    <weights>
      <prefix/>
      <value>-4.143</value>
      <unit>% chg</unit>
    </weights>
    <weights>
      <prefix>Corr.</prefix>
      <value>98.6679292862</value>
      <unit>g</unit>
    </weights>
    <weights>
      <prefix>Corr.</prefix>
      <value>0.858441700051</value>
      <unit>% chg</unit>
    </weights>
    <weights>
      <prefix/>
      <value>0.839797477824</value>
      <unit>mass change(mg)</unit>
    </weights>
    <elap_time>
      <value>773.5</value>
      <unit>min</unit>
    </elap_time>
    <Z>
      <value>0.842677167624</value>
      <unit>---</unit>
    </Z>
  </content>
  <content>
    <sample_temp>
      <value>20.2</value>
      <unit>C</unit>
    </sample_temp>
    <index>15</index>
    <pressure>
      <value>30.0070323957</value>
      <unit>Bar</unit>
    </pressure>
    <weights>
      <prefix/>
      <value>93.0812</value>
      <unit>mg</unit>
    </weights>
    <weights>
      <prefix/>
      <value>-4.852</value>
      <unit>% chg</unit>
    </weights>
    <weights>
      <prefix>Corr.</prefix>
      <value>98.7477263407</value>
      <unit>g</unit>
    </weights>
    <weights>
      <prefix>Corr.</prefix>
      <value>0.940010317382</value>
      <unit>% chg</unit>
    </weights>
    <weights>
      <prefix/>
      <value>0.919594532301</value>
      <unit>mass change(mg)</unit>
    </weights>
    <elap_time>
      <value>805.4</value>
      <unit>min</unit>
    </elap_time>
    <Z>
      <value>0.819269467444</value>
      <unit>---</unit>
    </Z>
  </content>
  <content>
    <sample_temp>
      <value>20.27</value>
      <unit>C</unit>
    </sample_temp>
    <index>16</index>
    <pressure>
      <value>33.5673550193</value>
      <unit>Bar</unit>
    </pressure>
    <weights>
      <prefix/>
      <value>92.2864</value>
      <unit>mg</unit>
    </weights>
    <weights>
      <prefix/>
      <value>-5.665</value>
      <unit>% chg</unit>
    </weights>
    <weights>
      <prefix>Corr.</prefix>
      <value>98.8304061526</value>
      <unit>g</unit>
    </weights>
    <weights>
      <prefix>Corr.</prefix>
      <value>1.02452569178</value>
      <unit>% chg</unit>
    </weights>
    <weights>
      <prefix/>
      <value>1.00227434417</value>
      <unit>mass change(mg)</unit>
    </weights>
    <elap_time>
      <value>837.3</value>
      <unit>min</unit>
    </elap_time>
    <Z>
      <value>0.793396793255</value>
      <unit>---</unit>
    </Z>
  </content>
  <content>
    <sample_temp>
      <value>20.21</value>
      <unit>C</unit>
    </sample_temp>
    <index>17</index>
    <pressure>
      <value>36.1576709772</value>
      <unit>Bar</unit>
    </pressure>
    <weights>
      <prefix/>
      <value>91.6487</value>
      <unit>mg</unit>
    </weights>
    <weights>
      <prefix/>
      <value>-6.317</value>
      <unit>% chg</unit>
    </weights>
    <weights>
      <prefix>Corr.</prefix>
      <value>98.8829464699</value>
      <unit>g</unit>
    </weights>
    <weights>
      <prefix>Corr.</prefix>
      <value>1.07823244914</value>
      <unit>% chg</unit>
    </weights>
    <weights>
      <prefix/>
      <value>1.05481466154</value>
      <unit>mass change(mg)</unit>
    </weights>
    <elap_time>
      <value>869.1</value>
      <unit>min</unit>
    </elap_time>
    <Z>
      <value>0.773237624971</value>
      <unit>---</unit>
    </Z>
  </content>
  <content>
    <sample_temp>
      <value>20.22</value>
      <unit>C</unit>
    </sample_temp>
    <index>18</index>
    <pressure>
      <value>40.0472443674</value>
      <unit>Bar</unit>
    </pressure>
    <weights>
      <prefix/>
      <value>90.5379</value>
      <unit>mg</unit>
    </weights>
    <weights>
      <prefix/>
      <value>-7.452</value>
      <unit>% chg</unit>
    </weights>
    <weights>
      <prefix>Corr.</prefix>
      <value>98.8945193656</value>
      <unit>g</unit>
    </weights>
    <weights>
      <prefix>Corr.</prefix>
      <value>1.09006227302</value>
      <unit>% chg</unit>
    </weights>
    <weights>
      <prefix/>
      <value>1.06638755725</value>
      <unit>mass change(mg)</unit>
    </weights>
    <elap_time>
      <value>901.4</value>
      <unit>min</unit>
    </elap_time>
    <Z>
      <value>0.741366647554</value>
      <unit>---</unit>
    </Z>
  </content>
  <content>
    <sample_temp>
      <value>20.21</value>
      <unit>C</unit>
    </sample_temp>
    <index>19</index>
    <pressure>
      <value>43.9545900547</value>
      <unit>Bar</unit>
    </pressure>
    <weights>
      <prefix/>
      <value>89.2541</value>
      <unit>mg</unit>
    </weights>
    <weights>
      <prefix/>
      <value>-8.764</value>
      <unit>% chg</unit>
    </weights>
    <weights>
      <prefix>Corr.</prefix>
      <value>98.8814054041</value>
      <unit>g</unit>
    </weights>
    <weights>
      <prefix>Corr.</prefix>
      <value>1.07665717036</value>
      <unit>% chg</unit>
    </weights>
    <weights>
      <prefix/>
      <value>1.05327359575</value>
      <unit>mass change(mg)</unit>
    </weights>
    <elap_time>
      <value>934.0</value>
      <unit>min</unit>
    </elap_time>
    <Z>
      <value>0.706326199446</value>
      <unit>---</unit>
    </Z>
  </content>
  <content>
    <sample_temp>
      <value>20.3</value>
      <unit>C</unit>
    </sample_temp>
    <index>20</index>
    <pressure>
      <value>38.8496893748</value>
      <unit>Bar</unit>
    </pressure>
    <weights>
      <prefix/>
      <value>90.9594</value>
      <unit>mg</unit>
    </weights>
    <weights>
      <prefix/>
      <value>-7.021</value>
      <unit>% chg</unit>
    </weights>
    <weights>
      <prefix>Corr.</prefix>
      <value>98.9516145222</value>
      <unit>g</unit>
    </weights>
    <weights>
      <prefix>Corr.</prefix>
      <value>1.14842499086</value>
      <unit>% chg</unit>
    </weights>
    <weights>
      <prefix/>
      <value>1.12348271378</value>
      <unit>mass change(mg)</unit>
    </weights>
    <elap_time>
      <value>966.4</value>
      <unit>min</unit>
    </elap_time>
    <Z>
      <value>0.751783927547</value>
      <unit>---</unit>
    </Z>
  </content>
  <content>
    <sample_temp>
      <value>20.28</value>
      <unit>C</unit>
    </sample_temp>
    <index>21</index>
    <pressure>
      <value>36.8629969337</value>
      <unit>Bar</unit>
    </pressure>
    <weights>
      <prefix/>
      <value>91.4859</value>
      <unit>mg</unit>
    </weights>
    <weights>
      <prefix/>
      <value>-6.483</value>
      <unit>% chg</unit>
    </weights>
    <weights>
      <prefix>Corr.</prefix>
      <value>98.9108880579</value>
      <unit>g</unit>
    </weights>
    <weights>
      <prefix>Corr.</prefix>
      <value>1.10679436422</value>
      <unit>% chg</unit>
    </weights>
    <weights>
      <prefix/>
      <value>1.08275624948</value>
      <unit>mass change(mg)</unit>
    </weights>
    <elap_time>
      <value>998.1</value>
      <unit>min</unit>
    </elap_time>
    <Z>
      <value>0.767886616339</value>
      <unit>---</unit>
    </Z>
  </content>
  <content>
    <sample_temp>
      <value>20.26</value>
      <unit>C</unit>
    </sample_temp>
    <index>22</index>
    <pressure>
      <value>34.2393000933</value>
      <unit>Bar</unit>
    </pressure>
    <weights>
      <prefix/>
      <value>92.1576</value>
      <unit>mg</unit>
    </weights>
    <weights>
      <prefix/>
      <value>-5.796</value>
      <unit>% chg</unit>
    </weights>
    <weights>
      <prefix>Corr.</prefix>
      <value>98.8761868738</value>
      <unit>g</unit>
    </weights>
    <weights>
      <prefix>Corr.</prefix>
      <value>1.07132278421</value>
      <unit>% chg</unit>
    </weights>
    <weights>
      <prefix/>
      <value>1.04805506543</value>
      <unit>mass change(mg)</unit>
    </weights>
    <elap_time>
      <value>1030.0</value>
      <unit>min</unit>
    </elap_time>
    <Z>
      <value>0.788276827609</value>
      <unit>---</unit>
    </Z>
  </content>
  <content>
    <sample_temp>
      <value>20.26</value>
      <unit>C</unit>
    </sample_temp>
    <index>23</index>
    <pressure>
      <value>30.7005212638</value>
      <unit>Bar</unit>
    </pressure>
    <weights>
      <prefix/>
      <value>92.9825</value>
      <unit>mg</unit>
    </weights>
    <weights>
      <prefix/>
      <value>-4.953</value>
      <unit>% chg</unit>
    </weights>
    <weights>
      <prefix>Corr.</prefix>
      <value>98.8130230009</value>
      <unit>g</unit>
    </weights>
    <weights>
      <prefix>Corr.</prefix>
      <value>1.00675661925</value>
      <unit>% chg</unit>
    </weights>
    <weights>
      <prefix/>
      <value>0.984891192471</value>
      <unit>mass change(mg)</unit>
    </weights>
    <elap_time>
      <value>1062.1</value>
      <unit>min</unit>
    </elap_time>
    <Z>
      <value>0.814460553869</value>
      <unit>---</unit>
    </Z>
  </content>
  <content>
    <sample_temp>
      <value>20.27</value>
      <unit>C</unit>
    </sample_temp>
    <index>24</index>
    <pressure>
      <value>28.013932809</value>
      <unit>Bar</unit>
    </pressure>
    <weights>
      <prefix/>
      <value>93.5491</value>
      <unit>mg</unit>
    </weights>
    <weights>
      <prefix/>
      <value>-4.374</value>
      <unit>% chg</unit>
    </weights>
    <weights>
      <prefix>Corr.</prefix>
      <value>98.7481117168</value>
      <unit>g</unit>
    </weights>
    <weights>
      <prefix>Corr.</prefix>
      <value>0.940404249134</value>
      <unit>% chg</unit>
    </weights>
    <weights>
      <prefix/>
      <value>0.919979908375</value>
      <unit>mass change(mg)</unit>
    </weights>
    <elap_time>
      <value>1094.1</value>
      <unit>min</unit>
    </elap_time>
    <Z>
      <value>0.833432255363</value>
      <unit>---</unit>
    </Z>
  </content>
  <content>
    <sample_temp>
      <value>20.27</value>
      <unit>C</unit>
    </sample_temp>
    <index>25</index>
    <pressure>
      <value>23.966187175</value>
      <unit>Bar</unit>
    </pressure>
    <weights>
      <prefix/>
      <value>94.337</value>
      <unit>mg</unit>
    </weights>
    <weights>
      <prefix/>
      <value>-3.569</value>
      <unit>% chg</unit>
    </weights>
    <weights>
      <prefix>Corr.</prefix>
      <value>98.6439595283</value>
      <unit>g</unit>
    </weights>
    <weights>
      <prefix>Corr.</prefix>
      <value>0.833939793003</value>
      <unit>% chg</unit>
    </weights>
    <weights>
      <prefix/>
      <value>0.815827719902</value>
      <unit>mass change(mg)</unit>
    </weights>
    <elap_time>
      <value>1126.5</value>
      <unit>min</unit>
    </elap_time>
    <Z>
      <value>0.860686862548</value>
      <unit>---</unit>
    </Z>
  </content>
  <content>
    <sample_temp>
      <value>20.26</value>
      <unit>C</unit>
    </sample_temp>
    <index>26</index>
    <pressure>
      <value>21.349862685</value>
      <unit>Bar</unit>
    </pressure>
    <weights>
      <prefix/>
      <value>94.8095</value>
      <unit>mg</unit>
    </weights>
    <weights>
      <prefix/>
      <value>-3.086</value>
      <unit>% chg</unit>
    </weights>
    <weights>
      <prefix>Corr.</prefix>
      <value>98.572613603</value>
      <unit>g</unit>
    </weights>
    <weights>
      <prefix>Corr.</prefix>
      <value>0.76100992711</value>
      <unit>% chg</unit>
    </weights>
    <weights>
      <prefix/>
      <value>0.744481794568</value>
      <unit>mass change(mg)</unit>
    </weights>
    <elap_time>
      <value>1158.7</value>
      <unit>min</unit>
    </elap_time>
    <Z>
      <value>0.877565569457</value>
      <unit>---</unit>
    </Z>
  </content>
  <content>
    <sample_temp>
      <value>19.78</value>
      <unit>C</unit>
    </sample_temp>
    <index>27</index>
    <pressure>
      <value>17.388380216</value>
      <unit>Bar</unit>
    </pressure>
    <weights>
      <prefix/>
      <value>95.4548</value>
      <unit>mg</unit>
    </weights>
    <weights>
      <prefix/>
      <value>-2.426</value>
      <unit>% chg</unit>
    </weights>
    <weights>
      <prefix>Corr.</prefix>
      <value>98.4427918863</value>
      <unit>g</unit>
    </weights>
    <weights>
      <prefix>Corr.</prefix>
      <value>0.628306057342</value>
      <unit>% chg</unit>
    </weights>
    <weights>
      <prefix/>
      <value>0.614660077936</value>
      <unit>mass change(mg)</unit>
    </weights>
    <elap_time>
      <value>1191.6</value>
      <unit>min</unit>
    </elap_time>
    <Z>
      <value>0.901617989687</value>
      <unit>---</unit>
    </Z>
  </content>
  <content>
    <sample_temp>
      <value>20.19</value>
      <unit>C</unit>
    </sample_temp>
    <index>28</index>
    <pressure>
      <value>14.6066697774</value>
      <unit>Bar</unit>
    </pressure>
    <weights>
      <prefix/>
      <value>95.8929</value>
      <unit>mg</unit>
    </weights>
    <weights>
      <prefix/>
      <value>-1.978</value>
      <unit>% chg</unit>
    </weights>
    <weights>
      <prefix>Corr.</prefix>
      <value>98.3523993296</value>
      <unit>g</unit>
    </weights>
    <weights>
      <prefix>Corr.</prefix>
      <value>0.535906708513</value>
      <unit>% chg</unit>
    </weights>
    <weights>
      <prefix/>
      <value>0.524267521174</value>
      <unit>mass change(mg)</unit>
    </weights>
    <elap_time>
      <value>1224.2</value>
      <unit>min</unit>
    </elap_time>
    <Z>
      <value>0.918840102347</value>
      <unit>---</unit>
    </Z>
  </content>
  <content>
    <sample_temp>
      <value>20.2</value>
      <unit>C</unit>
    </sample_temp>
    <index>29</index>
    <pressure>
      <value>11.9591067858</value>
      <unit>Bar</unit>
    </pressure>
    <weights>
      <prefix/>
      <value>96.2741</value>
      <unit>mg</unit>
    </weights>
    <weights>
      <prefix/>
      <value>-1.588</value>
      <unit>% chg</unit>
    </weights>
    <weights>
      <prefix>Corr.</prefix>
      <value>98.2543263469</value>
      <unit>g</unit>
    </weights>
    <weights>
      <prefix>Corr.</prefix>
      <value>0.43565642177</value>
      <unit>% chg</unit>
    </weights>
    <weights>
      <prefix/>
      <value>0.426194538521</value>
      <unit>mass change(mg)</unit>
    </weights>
    <elap_time>
      <value>1257.1</value>
      <unit>min</unit>
    </elap_time>
    <Z>
      <value>0.934339144051</value>
      <unit>---</unit>
    </Z>
  </content>
  <content>
    <sample_temp>
      <value>20.2</value>
      <unit>C</unit>
    </sample_temp>
    <index>30</index>
    <pressure>
      <value>9.33715371284</value>
      <unit>Bar</unit>
    </pressure>
    <weights>
      <prefix/>
      <value>96.6403</value>
      <unit>mg</unit>
    </weights>
    <weights>
      <prefix/>
      <value>-1.214</value>
      <unit>% chg</unit>
    </weights>
    <weights>
      <prefix>Corr.</prefix>
      <value>98.1619955939</value>
      <unit>g</unit>
    </weights>
    <weights>
      <prefix>Corr.</prefix>
      <value>0.341275847033</value>
      <unit>% chg</unit>
    </weights>
    <weights>
      <prefix/>
      <value>0.333863785466</value>
      <unit>mass change(mg)</unit>
    </weights>
    <elap_time>
      <value>1290.5</value>
      <unit>min</unit>
    </elap_time>
    <Z>
      <value>0.949308479141</value>
      <unit>---</unit>
    </Z>
  </content>
  <content>
    <sample_temp>
      <value>20.21</value>
      <unit>C</unit>
    </sample_temp>
    <index>31</index>
    <pressure>
      <value>5.3374070124</value>
      <unit>Bar</unit>
    </pressure>
    <weights>
      <prefix/>
      <value>97.1702</value>
      <unit>mg</unit>
    </weights>
    <weights>
      <prefix/>
      <value>-0.673</value>
      <unit>% chg</unit>
    </weights>
    <weights>
      <prefix>Corr.</prefix>
      <value>98.0201500909</value>
      <unit>g</unit>
    </weights>
    <weights>
      <prefix>Corr.</prefix>
      <value>0.196281252645</value>
      <unit>% chg</unit>
    </weights>
    <weights>
      <prefix/>
      <value>0.192018282552</value>
      <unit>mass change(mg)</unit>
    </weights>
    <elap_time>
      <value>1328.0</value>
      <unit>min</unit>
    </elap_time>
    <Z>
      <value>0.971499827713</value>
      <unit>---</unit>
    </Z>
  </content>
  <content>
    <sample_temp>
      <value>20.16</value>
      <unit>C</unit>
    </sample_temp>
    <index>32</index>
    <pressure>
      <value>1.96516597787</value>
      <unit>Bar</unit>
    </pressure>
    <weights>
      <prefix/>
      <value>97.5701</value>
      <unit>mg</unit>
    </weights>
    <weights>
      <prefix/>
      <value>-0.264</value>
      <unit>% chg</unit>
    </weights>
    <weights>
      <prefix>Corr.</prefix>
      <value>97.8773555056</value>
      <unit>g</unit>
    </weights>
    <weights>
      <prefix>Corr.</prefix>
      <value>0.0503165053368</value>
      <unit>% chg</unit>
    </weights>
    <weights>
      <prefix/>
      <value>0.0492236971622</value>
      <unit>mass change(mg)</unit>
    </weights>
    <elap_time>
      <value>1379.1</value>
      <unit>min</unit>
    </elap_time>
    <Z>
      <value>0.989644962825</value>
      <unit>---</unit>
    </Z>
  </content>
  <content>
    <sample_temp>
      <value>20.15</value>
      <unit>C</unit>
    </sample_temp>
    <index>33</index>
    <pressure>
      <value>1.19459005466</value>
      <unit>Bar</unit>
    </pressure>
    <weights>
      <prefix/>
      <value>97.6519</value>
      <unit>mg</unit>
    </weights>
    <weights>
      <prefix/>
      <value>-0.18</value>
      <unit>% chg</unit>
    </weights>
    <weights>
      <prefix>Corr.</prefix>
      <value>97.837914157</value>
      <unit>g</unit>
    </weights>
    <weights>
      <prefix>Corr.</prefix>
      <value>0.00999952515069</value>
      <unit>% chg</unit>
    </weights>
    <weights>
      <prefix/>
      <value>0.00978234864463</value>
      <unit>mass change(mg)</unit>
    </weights>
    <elap_time>
      <value>1436.4</value>
      <unit>min</unit>
    </elap_time>
    <Z>
      <value>0.993728070982</value>
      <unit>---</unit>
    </Z>
  </content>
  <header>
    <temperature>
      <drying>110.0</drying>
      <run>
        <unit>C</unit>
        <value>20.0</value>
      </run>
    </temperature>
    <notes>SI Shot with Kalrez (Jarod)</notes>
    <data_logging_interval>
      <unit2>wt %</unit2>
      <unit1>min or</unit1>
      <value2>0.01</value2>
      <value1>2.0</value1>
    </data_logging_interval>
    <equil_crit>
      <unit2>min</unit2>
      <unit1>wt % in</unit1>
      <value2>2.0</value2>
      <value1>0.01</value1>
    </equil_crit>
    <equil_crit>
      <unit2>min</unit2>
      <unit1>wt % in</unit1>
      <value2>5.0</value2>
      <value1>0.01</value1>
    </equil_crit>
    <run_started>13:57:01</run_started>
    <filename>070115v1.GIs~</filename>
    <sample>
      <name>SiShot with UHPCO2 up to 45 bar</name>
      <lot>20 degC (Repeat with HT outgas)</lot>
    </sample>
    <pump>Si Shot - Aliq 2</pump>
    <experiment>
      <started>07-01-2015</started>
      <name>GHP ST Isotherm</name>
      <id>070115v1</id>
    </experiment>
    <pressure_steps>300.000</pressure_steps>
    <pressure_steps>500.000</pressure_steps>
    <pressure_steps>700.000</pressure_steps>
    <pressure_steps>1000.000</pressure_steps>
    <pressure_steps>1400.000</pressure_steps>
    <pressure_steps>2500.000</pressure_steps>
    <pressure_steps>5000.000</pressure_steps>
    <pressure_steps>7500.000</pressure_steps>
    <pressure_steps>10000.000</pressure_steps>
    <pressure_steps>12500.000</pressure_steps>
    <pressure_steps>15000.000</pressure_steps>
    <pressure_steps>17500.000</pressure_steps>
    <pressure_steps>20000.000</pressure_steps>
    <pressure_steps>22500.000</pressure_steps>
    <pressure_steps>25000.000</pressure_steps>
    <pressure_steps>27000.000</pressure_steps>
    <pressure_steps>30000.000</pressure_steps>
    <pressure_steps>33000.000</pressure_steps>
    <pressure_steps>29000.000</pressure_steps>
    <pressure_steps>27500.000</pressure_steps>
    <pressure_steps>25500.000</pressure_steps>
    <pressure_steps>23000.000</pressure_steps>
    <pressure_steps>21000.000</pressure_steps>
    <pressure_steps>18000.000</pressure_steps>
    <pressure_steps>16000.000</pressure_steps>
    <pressure_steps>13000.000</pressure_steps>
    <pressure_steps>11000.000</pressure_steps>
    <pressure_steps>9000.000</pressure_steps>
    <pressure_steps>7000.000</pressure_steps>
    <pressure_steps>4000.000</pressure_steps>
    <pressure_steps>1500.000</pressure_steps>
    <pressure_steps>900.000</pressure_steps>
    <max_time>
      <drying>
        <unit>min</unit>
        <value>60.0</value>
      </drying>
      <equil>
        <unit>min</unit>
        <value>30.0</value>
      </equil>
    </max_time>
    <operator>JH</operator>
    <heating_rate>
      <unit>C/min</unit>
      <value>1.0</value>
    </heating_rate>
    <absorbate>CO2</absorbate>
  </header>
  <dataset>20150701_SiShot_Aliq2_CO2_20C_45Bar_TGA.xlsx</dataset>
</tga>
